Repository: jongyunh/JcPrediction

File: data/Shanghai Creative Superconductor Technologies SCST-W12 2G HTS 20 K Angle Dependence.csv
Temperature (K),Applied field (T),Applied field angle (°),Critical current (A)
19.977,0,-5,275.8974
19.987,0,-2,275.9402
19.981,0,0,276.0678
19.981,0,2,276.5573
19.994,0,5,276.1877
19.991,0,10,276.2755
19.995,0,15,276.1352
19.977,0,20,276.2143
19.993,0,25,276.5525
19.989,0,30,276.647
19.987,0,35,276.3707
19.997,0,40,276.4272
19.986,0,45,276.6249
19.988,0,50,276.6585
19.982,0,55,276.4957
19.991,0,60,276.6303
19.985,0,65,276.4231
19.984,0,70,276.9014
19.99,0,75,276.7417
19.985,0,77,276.6098
19.986,0,79,276.7116
19.989,0,81,276.5857
19.987,0,83,276.612
19.988,0,85,276.5938
19.993,0,86,276.7728
19.982,0,87,276.6917
19.982,0,88,276.9076
19.984,0,89,276.5913
19.986,0,90,276.6826
19.989,0,91,276.8456
19.987,0,92,276.8536
19.994,0,93,276.6624
19.993,0,94,276.8102
19.989,0,95,276.7801
19.993,0,97,276.7186
19.995,0,99,276.7518
19.979,0,101,276.9322
19.983,0,103,276.9232
19.993,0,105,276.9399
19.988,0,110,277.0163
19.989,0,115,276.773
19.995,0,120,276.9736
19.986,0,125,276.8065
19.991,0,130,276.8577
19.987,0,135,276.7477
19.987,0,140,276.9224
19.989,0,145,276.8835
19.987,0,150,276.9138
19.989,0,155,277.0041
19.986,0,160,276.7937
19.991,0,165,276.7189
19.988,0,170,277.0137
19.989,0,175,276.865
19.984,0,178,276.7493
19.99,0,180,276.9436
19.983,0,182,276.8948
19.983,0,185,276.5799
19.997,0,190,276.8733
19.993,0,195,276.9384
19.994,0,200,276.9062
19.993,0,205,276.9582
19.986,0,210,276.8574
19.994,0,215,276.8601
19.995,0,220,276.8807
19.988,0,225,276.9601
19.985,0,230,276.7869
19.997,0,235,276.8469
19.993,0,240,277.0514
19.986,0.1,-5,274.5807
19.982,0.1,-2,274.511
19.989,0.1,0,274.8144
19.998,0.1,2,274.7775
19.98,0.1,5,274.8663
19.985,0.1,10,274.9958
19.987,0.1,15,275.3105
19.993,0.1,20,275.491
19.986,0.1,25,275.593
19.993,0.1,30,275.4527
19.997,0.1,35,275.8381
19.987,0.1,40,275.857
19.992,0.1,45,275.6136
19.987,0.1,50,275.7766
19.979,0.1,55,276.069
19.985,0.1,60,275.953
19.996,0.1,65,275.7199
19.997,0.1,70,275.4708
19.986,0.1,75,275.3742
19.994,0.1,77,275.7603
19.997,0.1,79,275.6729
19.984,0.1,81,275.6824
19.984,0.1,83,275.3367
19.982,0.1,85,275.4594
19.985,0.1,86,275.6524
19.992,0.1,87,275.5871
19.988,0.1,88,275.6273
19.995,0.1,89,275.8018
19.993,0.1,90,275.8442
19.987,0.1,91,275.6938
19.985,0.1,92,275.5177
19.994,0.1,93,275.7769
19.995,0.1,94,275.6785
19.992,0.1,95,275.3098
19.994,0.1,97,275.3439
19.989,0.1,99,274.8769
19.99,0.1,101,274.8944
20,0.1,103,274.8216
19.988,0.1,105,274.8777
19.993,0.1,110,274.19
19.993,0.1,115,273.5435
19.987,0.1,120,273.2037
19.986,0.1,125,273.0577
19.995,0.1,130,273.0021
19.998,0.1,135,272.7967
19.991,0.1,140,272.4977
19.992,0.1,145,272.3032
19.997,0.1,150,272.3935
19.99,0.1,155,272.3447
19.985,0.1,160,272.1134
19.989,0.1,165,272.1353
19.98,0.1,170,272.4985
19.989,0.1,175,272.0053
19.982,0.1,178,272.459
19.984,0.1,180,272.4178
19.979,0.1,182,272.6938
19.982,0.1,185,272.6503
19.983,0.1,190,272.7791
19.994,0.1,195,273.4644
19.981,0.1,200,273.2279
19.981,0.1,205,274.3182
19.987,0.1,210,274.0575
19.994,0.1,215,274.7286
19.988,0.1,220,275.2785
19.986,0.1,225,275.1813
19.989,0.1,230,275.8338
19.994,0.1,235,276.0763
19.987,0.1,240,276.4611
19.986,0.15,-5,272.5689
19.988,0.15,-2,272.6362
19.991,0.15,0,273.0226
19.986,0.15,2,273.1721
19.985,0.15,5,272.9334
19.99,0.15,10,273.4208
19.991,0.15,15,274.1485
19.985,0.15,20,274.5069
19.991,0.15,25,274.7322
19.99,0.15,30,274.9198
19.991,0.15,35,275.1631
19.982,0.15,40,275.2737
19.992,0.15,45,275.4274
19.991,0.15,50,275.7089
19.992,0.15,55,275.7243
19.987,0.15,60,275.4742
19.988,0.15,65,275.1736
19.999,0.15,70,275.3341
19.997,0.15,75,274.9828
19.994,0.15,77,275.2259
19.991,0.15,79,275.3033
19.991,0.15,81,275.3282
19.977,0.15,83,275.1327
19.988,0.15,85,275.2794
19.98,0.15,86,275.2042
19.99,0.15,87,275.4628
19.995,0.15,88,275.0738
19.992,0.15,89,275.2617
19.994,0.15,90,275.3626
19.994,0.15,91,275.2761
19.984,0.15,92,275.0584
19.981,0.15,93,274.8753
19.99,0.15,94,274.8758
19.993,0.15,95,274.6933
19.991,0.15,97,274.6207
19.99,0.15,99,274.4148
19.998,0.15,101,273.7459
19.986,0.15,103,273.8236
19.982,0.15,105,273.6548
19.989,0.15,110,271.892
19.986,0.15,115,271.5606
19.987,0.15,120,270.9222
19.995,0.15,125,270.1114
19.989,0.15,130,269.1329
19.998,0.15,135,268.9047
19.984,0.15,140,268.5902
19.988,0.15,145,268.1891
19.986,0.15,150,267.9608
19.984,0.15,155,268.2666
20,0.15,160,268.169
19.994,0.15,165,268.4266
19.999,0.15,170,268.4108
19.985,0.15,175,268.5062
19.99,0.15,178,269.0179
19.988,0.15,180,269.0114
19.992,0.15,182,269.3031
19.986,0.15,185,269.4925
19.99,0.15,190,269.9733
19.984,0.15,195,270.2133
19.995,0.15,200,271.326
19.98,0.15,205,271.8344
19.99,0.15,210,272.3119
19.99,0.15,215,272.7715
19.997,0.15,220,273.5844
19.99,0.15,225,274.263
19.982,0.15,230,274.7307
19.994,0.15,235,275.4003
19.987,0.15,240,275.7886
19.985,0.2,-5,269.7659
19.986,0.2,-2,270.0071
19.983,0.2,0,270.1604
19.99,0.2,2,270.836
19.987,0.2,5,270.655
19.979,0.2,10,271.35
19.985,0.2,15,271.6349
19.997,0.2,20,272.3133
19.984,0.2,25,272.9352
19.996,0.2,30,273.4332
19.982,0.2,35,273.9354
19.987,0.2,40,274.4277
19.983,0.2,45,274.9714
19.988,0.2,50,275.005
19.993,0.2,55,275.2435
19.989,0.2,60,275.3635
19.994,0.2,65,275.2938
19.984,0.2,70,275.0617
19.985,0.2,75,274.7631
19.981,0.2,77,275.1695
19.995,0.2,79,274.9394
19.981,0.2,81,274.9496
19.987,0.2,83,274.6729
19.996,0.2,85,274.4729
19.989,0.2,86,275.0487
19.99,0.2,87,274.9443
19.996,0.2,88,274.8561
19.992,0.2,89,274.9234
19.986,0.2,90,274.6626
19.991,0.2,91,274.6174
19.98,0.2,92,274.5486
19.977,0.2,93,274.3691
19.981,0.2,94,274.317
19.985,0.2,95,274.0144
19.99,0.2,97,273.5197
19.992,0.2,99,273.0877
19.992,0.2,101,272.8032
19.984,0.2,103,272.6446
19.993,0.2,105,272.2934
20,0.2,110,270.291
20,0.2,115,268.7956
19.999,0.2,120,268.217
19.999,0.2,125,267.1194
19.986,0.2,130,266.4784
19.991,0.2,135,265.859
19.995,0.2,140,264.8905
19.988,0.2,145,264.2457
20,0.2,150,263.7383
19.978,0.2,155,263.573
19.983,0.2,160,263.8438
19.984,0.2,165,263.8586
19.983,0.2,170,263.8734
19.991,0.2,175,264.2386
19.986,0.2,178,264.5912
19.979,0.2,180,264.9827
19.992,0.2,182,265.2389
20,0.2,185,265.7556
19.985,0.2,190,266.3451
19.992,0.2,195,266.9903
19.986,0.2,200,267.933
19.992,0.2,205,268.6686
19.988,0.2,210,269.8889
19.984,0.2,215,271.0746
19.996,0.2,220,271.8057
19.989,0.2,225,272.8693
19.987,0.2,230,273.5667
19.981,0.2,235,274.4483
19.986,0.2,240,275.2398
19.979,0.3,-5,261.1273
19.992,0.3,-2,261.6431
20.002,0.3,0,262.1904
19.989,0.3,2,262.3792
19.987,0.3,5,262.8821
19.998,0.3,10,263.896
20.002,0.3,15,265.2059
19.99,0.3,20,266.3768
20.006,0.3,25,267.7468
20.006,0.3,30,268.8416
19.984,0.3,35,270.2892
19.995,0.3,40,271.5321
19.988,0.3,45,272.5985
19.994,0.3,50,273.4779
19.994,0.3,55,273.9715
20,0.3,60,274.2153
19.997,0.3,65,274.3565
19.995,0.3,70,274.289
19.994,0.3,75,273.9855
19.981,0.3,77,274.519
19.991,0.3,79,274.286
19.991,0.3,81,274.0529
19.976,0.3,83,274.3748
20.003,0.3,85,273.536
19.982,0.3,86,274.1256
19.99,0.3,87,273.9406
19.993,0.3,88,274.1199
19.984,0.3,89,273.679
19.981,0.3,90,273.4701
19.989,0.3,91,273.1636
19.994,0.3,92,273.4285
19.985,0.3,93,272.9379
19.988,0.3,94,272.9891
19.99,0.3,95,272.8246
19.98,0.3,97,271.5608
19.99,0.3,99,271.2857
19.988,0.3,101,270.2995
19.983,0.3,103,269.5455
19.988,0.3,105,268.9001
19.993,0.3,110,266.0498
19.985,0.3,115,263.754
19.987,0.3,120,262.2177
19.985,0.3,125,260.6846
19.988,0.3,130,259.2209
19.992,0.3,135,257.5263
19.984,0.3,140,256.0469
19.994,0.3,145,255.1528
19.982,0.3,150,254.2486
19.995,0.3,155,253.6989
20,0.3,160,253.2082
19.986,0.3,165,253.4332
19.979,0.3,170,252.8636
19.99,0.3,175,253.4545
19.977,0.3,178,254.0447
19.977,0.3,180,254.234
19.983,0.3,182,255.2151
19.992,0.3,185,255.7112
19.986,0.3,190,257.069
19.983,0.3,195,258.192
19.983,0.3,200,259.7779
19.98,0.3,205,261.7563
19.975,0.3,210,263.6683
19.982,0.3,215,265.4982
19.982,0.3,220,267.1963
19.983,0.3,225,269.0801
19.981,0.3,230,270.3954
19.988,0.3,235,271.9259
19.995,0.3,240,272.8056
19.98,0.5,-5,235.5126
19.985,0.5,-2,237.0007
19.98,0.5,0,237.063
19.981,0.5,2,238.0746
19.98,0.5,5,238.6944
19.981,0.5,10,241.2036
19.982,0.5,15,243.7833
19.981,0.5,20,246.487
19.982,0.5,25,249.8257
19.981,0.5,30,253.0992
19.984,0.5,35,256.1351
19.982,0.5,40,259.2972
19.981,0.5,45,262.5643
19.981,0.5,50,265.2264
19.986,0.5,55,267.6191
19.985,0.5,60,269.2373
19.982,0.5,65,271.032
19.982,0.5,70,271.3875
19.981,0.5,75,271.5328
19.982,0.5,77,271.706
19.983,0.5,79,271.2195
19.984,0.5,81,270.9513
19.981,0.5,83,270.4611
19.987,0.5,85,269.9945
19.986,0.5,86,270.7324
19.984,0.5,87,270.4759
19.984,0.5,88,270.238
19.983,0.5,89,269.5472
19.982,0.5,90,269.6932
19.984,0.5,91,269.061
19.986,0.5,92,268.9369
19.984,0.5,93,268.565
19.981,0.5,94,268.3981
19.982,0.5,95,267.6088
19.982,0.5,97,265.5098
19.985,0.5,99,264.4246
19.983,0.5,101,263.0236
19.985,0.5,103,261.653
19.98,0.5,105,260.2335
19.98,0.5,110,254.9686
19.981,0.5,115,251.2418
19.979,0.5,120,246.967
19.98,0.5,125,243.8128
19.982,0.5,130,239.4868
19.983,0.5,135,236.3062
19.977,0.5,140,233.774
19.983,0.5,145,230.6669
19.977,0.5,150,228.9332
19.984,0.5,155,226.9176
19.979,0.5,160,226.5532
19.98,0.5,165,226.0273
19.984,0.5,170,225.963
19.976,0.5,175,225.9702
19.98,0.5,178,226.7409
19.976,0.5,180,226.8618
19.976,0.5,182,227.7471
19.981,0.5,185,228.1811
19.981,0.5,190,231.1344
19.983,0.5,195,234.2512
19.975,0.5,200,237.2671
19.984,0.5,205,240.7717
19.973,0.5,210,244.7887
19.98,0.5,215,248.4061
19.983,0.5,220,252.5793
19.988,0.5,225,256.0493
19.982,0.5,230,259.9803
19.984,0.5,235,263.1675
19.983,0.5,240,265.8204
19.98,1,-5,166.2509
19.983,1,-2,167.0771
19.984,1,0,167.8297
19.984,1,2,168.109
19.979,1,5,169.8591
19.976,1,10,173.0807
19.978,1,15,176.4274
19.979,1,20,180.6565
19.983,1,25,186.0798
19.976,1,30,191.9932
19.979,1,35,199.014
19.976,1,40,207.2792
19.977,1,45,215.5615
19.978,1,50,225.6672
19.982,1,55,235.3826
19.982,1,60,244.8543
19.981,1,65,253.2719
19.985,1,70,259.2626
19.985,1,75,263.2432
19.982,1,77,264.2372
19.983,1,79,264.5364
19.983,1,81,264.3762
19.985,1,83,263.7783
19.986,1,85,263.5456
19.983,1,86,263.4538
19.981,1,87,262.7488
19.986,1,88,262.1168
19.986,1,89,261.1026
19.985,1,90,260.5554
19.982,1,91,259.807
19.982,1,92,258.5349
19.983,1,93,257.5843
19.983,1,94,256.357
19.985,1,95,254.8056
19.986,1,97,250.6749
19.984,1,99,246.8824
19.98,1,101,244.1717
19.982,1,103,240.731
19.985,1,105,236.9101
19.986,1,110,226.6307
19.974,1,115,217.3848
19.979,1,120,208.2648
19.98,1,125,199.3075
19.975,1,130,191.4104
19.977,1,135,184.5301
19.981,1,140,179.0777
19.983,1,145,174.1422
19.986,1,150,170.0395
19.985,1,155,166.7645
19.982,1,160,164.5586
19.985,1,165,162.4802
19.985,1,170,161.9805
19.983,1,175,162.0706
19.984,1,178,162.7828
19.99,1,180,163.3251
19.997,1,182,163.9768
19.992,1,185,165.0213
19.987,1,190,167.0932
19.988,1,195,170.4529
19.987,1,200,174.5547
19.985,1,205,179.0573
19.986,1,210,184.7043
19.985,1,215,190.5947
19.99,1,220,198.1992
19.982,1,225,206.7947
19.986,1,230,216.3938
19.979,1,235,227.0449
19.978,1,240,236.7929
19.986,2,-5,99.7244
19.988,2,-2,99.9822
19.993,2,0,100.257
19.989,2,2,100.6838
19.991,2,5,101.2542
19.992,2,10,102.6656
19.991,2,15,104.3492
19.995,2,20,106.7234
19.994,2,25,109.5969
19.987,2,30,113.2637
19.986,2,35,118.2719
19.984,2,40,124.2894
19.989,2,45,132.2214
19.992,2,50,142.1045
19.981,2,55,155.0583
19.979,2,60,171.7574
19.975,2,65,192.6246
19.979,2,70,215.8036
19.98,2,75,236.3577
19.985,2,77,242.8517
19.986,2,79,247.4936
19.983,2,81,250.1958
19.986,2,83,251.2186
19.984,2,85,249.2345
19.981,2,86,249.3044
19.988,2,87,247.6774
19.987,2,88,244.9306
19.985,2,89,244.2253
19.985,2,90,241.4558
19.981,2,91,239.6832
19.983,2,92,236.4659
19.983,2,93,233.4201
19.985,2,94,229.8134
19.986,2,95,227.1969
19.987,2,97,218.1488
19.981,2,99,210.4392
19.98,2,101,202.0137
19.982,2,103,194.0306
19.98,2,105,185.359
19.975,2,110,168.1872
19.981,2,115,153.8038
19.981,2,120,141.3483
19.986,2,125,131.7878
19.982,2,130,123.7537
19.99,2,135,117.0996
19.988,2,140,112.568
19.995,2,145,108.5988
20.001,2,150,105.4594
19.995,2,155,103.4257
19.999,2,160,101.4062
19.992,2,165,99.6352
19.996,2,170,99.445
19.993,2,175,99.3112
20,2,178,99.4516
19.994,2,180,98.5789
19.997,2,182,99.8597
19.999,2,185,100.5658
19.996,2,190,101.8813
20.003,2,195,103.3854
19.993,2,200,105.6058
20.002,2,205,108.2579
19.993,2,210,111.9874
19.995,2,215,116.4056
20.001,2,220,122.2453
19.997,2,225,129.525
19.998,2,230,138.8165
19.997,2,235,150.7067
19.989,2,240,165.9545
19.985,3,-5,72.4956
19.989,3,-2,72.6826
19.988,3,0,72.731
19.991,3,2,72.8692
19.999,3,5,73.0619
19.997,3,10,73.7532
19.992,3,15,74.568
20,3,20,75.7987
19.995,3,25,77.4783
19.993,3,30,79.6915
19.996,3,35,82.8043
19.997,3,40,86.9715
19.995,3,45,91.8285
19.991,3,50,99.423
19.994,3,55,108.593
19.991,3,60,121.9119
19.987,3,65,140.2484
19.98,3,70,166.5241
19.984,3,75,201.3797
19.978,3,77,215.6638
19.986,3,79,227.4843
19.983,3,81,236.0215
19.984,3,83,240.155
19.986,3,85,239.9408
19.981,3,86,238.3206
19.984,3,87,235.8967
19.982,3,88,233.5691
19.987,3,89,229.4331
19.988,3,90,225.1162
19.989,3,91,220.4539
19.985,3,92,215.1511
19.981,3,93,210.2771
19.98,3,94,204.9319
19.985,3,95,199.238
19.983,3,97,186.3264
19.98,3,99,174.4916
19.983,3,101,162.6433
19.988,3,103,152.3342
19.989,3,105,144.01
19.984,3,110,125.5009
19.992,3,115,111.6834
19.99,3,120,101.646
19.994,3,125,94.0117
19.995,3,130,88.1167
19.991,3,135,84.1425
19.997,3,140,80.0707
19.991,3,145,77.803
19.993,3,150,75.8641
19.993,3,155,74.5384
20,3,160,72.9769
19.995,3,165,72.878
19.99,3,170,72.5826
19.995,3,175,71.9528
19.998,3,178,72.0846
19.992,3,180,72.6359
19.993,3,182,72.6553
19.999,3,185,72.7784
19.995,3,190,73.5602
19.992,3,195,74.1063
19.998,3,200,75.5051
19.995,3,205,77.2281
19.992,3,210,79.0258
19.996,3,215,82.5469
20,3,220,86.5204
20.001,3,225,91.8308
20,3,230,98.6689
19.993,3,235,107.7413
20,3,240,120.2785
19.994,5,-5,48.7775
19.997,5,-2,48.4556
19.996,5,0,48.5109
19.997,5,2,48.541
19.997,5,5,48.6072
19.992,5,10,48.3748
19.993,5,15,48.6925
19.998,5,20,49.0421
19.997,5,25,49.6484
20,5,30,50.5433
19.998,5,35,51.9541
20,5,40,53.8002
19.998,5,45,56.4834
19.996,5,50,60.3799
19.993,5,55,65.4722
19.997,5,60,73.2174
19.991,5,65,84.8012
19.991,5,70,103.8096
19.993,5,75,135.9326
19.981,5,77,155.0927
19.98,5,79,176.9276
19.98,5,81,203.4503
19.99,5,83,220.4229
19.985,5,85,226.5
19.988,5,86,224.5514
19.985,5,87,219.1437
19.991,5,88,214.4719
19.985,5,89,207.9709
19.985,5,90,199.6467
19.986,5,91,190.1747
19.987,5,92,179.6042
19.982,5,93,168.982
19.979,5,94,160.2243
19.982,5,95,150.1903
19.982,5,97,133.7234
19.982,5,99,120.4434
19.993,5,101,108.8402
19.993,5,103,99.9139
19.995,5,105,92.3178
19.993,5,110,77.8701
19.994,5,115,68.8508
19.997,5,120,62.563
19.994,5,125,57.8718
19.992,5,130,55.1245
19.996,5,135,52.8146
19.996,5,140,50.9461
19.992,5,145,50.0435
19.991,5,150,49.1422
19.993,5,155,48.6308
19.99,5,160,48.6465
19.994,5,165,48.5657
19.992,5,170,48.6313
19.992,5,175,48.6848
20,5,178,48.7452
19.998,5,180,48.7961
20.003,5,182,48.5556
19.996,5,185,48.3911
20.006,5,190,48.6618
20.002,5,195,48.5376
19.997,5,200,48.999
19.995,5,205,49.6368
19.999,5,210,50.6824
20.002,5,215,51.9005
20.001,5,220,54.098
20,5,225,56.4552
20,5,230,60.2764
20.005,5,235,65.4758
20.002,5,240,73.4109
19.993,8,-5,33.9143
19.989,8,-2,33.8416
19.991,8,0,33.7679
19.999,8,2,34.019
19.999,8,5,33.6367
20.003,8,10,33.6319
19.996,8,15,33.4108
20,8,20,33.3099
19.998,8,25,33.5648
20.001,8,30,33.8537
19.995,8,35,34.2654
19.999,8,40,34.9148
19.999,8,45,36.1979
19.996,8,50,37.8322
19.994,8,55,40.1995
19.999,8,60,44.1231
19.994,8,65,50.3235
19.993,8,70,60.9376
19.99,8,75,81.3191
19.99,8,77,96.2215
19.991,8,79,116.93
19.985,8,81,145.5377
19.978,8,83,183.753
19.985,8,85,210.2264
19.988,8,86,211.9821
19.987,8,87,207.4059
19.985,8,88,196.9841
19.987,8,89,186.2123
19.982,8,90,170.0655
19.982,8,91,153.0693
19.985,8,92,140.2717
19.986,8,93,127.4813
19.981,8,94,115.7966
19.985,8,95,106.0099
19.986,8,97,88.8058
19.99,8,99,77.2218
19.993,8,101,69.1182
19.987,8,103,62.0951
19.998,8,105,56.6926
20,8,110,48.0716
20.005,8,115,42.6532
20,8,120,39.5784
20.003,8,125,37.3537
19.997,8,130,35.6259
19.994,8,135,34.8096
19.995,8,140,33.9482
20.002,8,145,33.5552
19.992,8,150,33.4018
19.999,8,155,33.5028
19.997,8,160,33.5205
20.001,8,165,33.5081
20.001,8,170,33.8045
20,8,175,34.1835
19.999,8,178,34.2302
20,8,180,34.1468
20,8,182,34.0992
19.998,8,185,33.9137
19.995,8,190,33.6776
19.999,8,195,33.2784
19.998,8,200,33.4529
19.996,8,205,33.4783
19.996,8,210,33.8479
19.996,8,215,34.2885
19.999,8,220,35.0326
20.005,8,225,36.2293
20,8,230,37.8832
19.997,8,235,40.0521
19.998,8,240,44.132

File: data/Shanghai Creative Superconductor Technologies SCST-W12 2G HTS 30 K Angle Dependence.csv
Temperature (K),Applied field (T),Applied field angle (°),Critical current (A)
29.982,0,-5,218.4768
29.986,0,-2,218.3077
29.991,0,0,218.388
29.986,0,2,218.5253
29.984,0,5,218.6618
29.989,0,10,218.5052
29.981,0,15,218.3817
29.976,0,20,218.8197
29.983,0,25,218.6864
29.981,0,30,218.7696
29.985,0,35,218.5842
29.985,0,40,218.5245
29.983,0,45,218.7243
29.984,0,50,218.6663
29.981,0,55,218.6903
29.987,0,60,218.5058
29.981,0,65,218.6703
29.98,0,70,218.6206
29.982,0,75,218.6341
29.984,0,77,218.615
29.986,0,79,218.6309
29.981,0,81,218.5371
29.985,0,83,218.5104
29.989,0,85,218.4472
29.976,0,86,218.6089
29.975,0,87,218.6265
29.987,0,88,218.8011
29.99,0,89,218.7373
29.981,0,90,218.5303
29.982,0,91,218.701
29.983,0,92,218.5571
29.983,0,93,218.5618
29.978,0,94,218.615
29.986,0,95,218.7385
29.983,0,97,218.611
29.985,0,99,218.495
29.99,0,101,218.6479
29.98,0,103,218.529
29.979,0,105,218.5901
29.984,0,110,218.8132
29.983,0,115,218.6951
29.986,0,120,218.5412
29.988,0,125,218.8868
29.981,0,130,218.6071
29.992,0,135,218.6892
29.989,0,140,218.6465
29.983,0,145,218.412
29.982,0,150,218.7538
29.974,0,155,218.6945
29.977,0,160,218.7107
29.982,0,165,218.6942
29.976,0,170,218.7294
29.977,0,175,218.7779
29.991,0,178,218.6352
29.98,0,180,218.5963
29.982,0,182,218.4305
29.984,0,185,218.5138
29.983,0,190,218.6725
29.98,0,195,218.679
29.983,0,200,218.7079
29.982,0,205,218.8715
29.986,0,210,218.5423
29.98,0,215,218.602
29.983,0,220,218.5435
29.983,0,225,218.5867
29.979,0,230,218.6072
29.989,0,235,218.7025
29.98,0,240,218.7155
29.983,0.05,-5,218.0472
29.98,0.05,-2,217.8046
29.982,0.05,0,217.9892
29.979,0.05,2,217.7922
29.993,0.05,5,218.1807
29.985,0.05,10,218.381
29.981,0.05,15,218.0753
29.984,0.05,20,218.2891
29.978,0.05,25,218.3363
29.991,0.05,30,218.3648
29.989,0.05,35,218.4052
29.983,0.05,40,218.5306
29.985,0.05,45,218.6307
29.978,0.05,50,218.5623
29.983,0.05,55,218.6354
29.984,0.05,60,218.3584
29.978,0.05,65,218.6365
29.994,0.05,70,218.382
29.973,0.05,75,218.563
29.981,0.05,77,218.5619
29.982,0.05,79,218.5185
29.985,0.05,81,218.4575
29.982,0.05,83,218.461
29.992,0.05,85,218.4378
29.983,0.05,86,218.5052
29.983,0.05,87,218.5354
29.984,0.05,88,218.5645
29.994,0.05,89,218.35
29.984,0.05,90,218.4449
29.99,0.05,91,218.3557
29.985,0.05,92,218.5061
29.988,0.05,93,218.2723
29.983,0.05,94,218.4949
29.994,0.05,95,218.5356
29.986,0.05,97,218.2521
29.989,0.05,99,218.3336
29.986,0.05,101,218.0159
29.978,0.05,103,218.3067
29.983,0.05,105,218.299
29.991,0.05,110,218.1111
29.992,0.05,115,217.8193
29.988,0.05,120,217.5821
29.999,0.05,125,217.6129
29.986,0.05,130,217.2613
29.983,0.05,135,217.5142
29.985,0.05,140,217.1807
29.97,0.05,145,217.4652
29.995,0.05,150,217.3095
29.982,0.05,155,217.2297
29.98,0.05,160,217.3673
29.983,0.05,165,217.3664
29.995,0.05,170,217.1959
29.989,0.05,175,217.2185
29.974,0.05,178,217.1826
29.984,0.05,180,217.2073
29.986,0.05,182,217.3951
29.99,0.05,185,217.4118
29.985,0.05,190,217.3786
29.984,0.05,195,217.4912
29.977,0.05,200,217.8699
29.98,0.05,205,217.2653
29.986,0.05,210,217.6633
29.973,0.05,215,217.6712
29.985,0.05,220,218.053
29.98,0.05,225,217.8393
29.983,0.05,230,218.1824
29.983,0.05,235,218.3549
29.977,0.05,240,218.4503
29.989,0.1,-5,216.328
29.977,0.1,-2,216.5781
29.991,0.1,0,216.5603
29.981,0.1,2,216.636
29.989,0.1,5,216.6169
29.985,0.1,10,216.8654
29.981,0.1,15,217.0191
29.976,0.1,20,217.1459
29.981,0.1,25,217.2975
29.98,0.1,30,217.4941
29.981,0.1,35,217.6797
29.985,0.1,40,217.9696
29.981,0.1,45,218.0493
29.984,0.1,50,218.1535
29.976,0.1,55,218.326
29.984,0.1,60,218.2123
29.981,0.1,65,218.2939
29.995,0.1,70,218.0909
29.973,0.1,75,218.0682
29.984,0.1,77,218.3529
29.986,0.1,79,218.2216
29.983,0.1,81,218.0768
29.985,0.1,83,218.4188
29.986,0.1,85,218.0733
29.98,0.1,86,218.3634
29.984,0.1,87,218.2833
29.986,0.1,88,218.0447
29.985,0.1,89,218.135
29.981,0.1,90,218.2648
29.98,0.1,91,218.0704
29.986,0.1,92,218.021
29.97,0.1,93,218.0997
29.99,0.1,94,218.1614
29.988,0.1,95,217.9612
29.99,0.1,97,218.0101
29.992,0.1,99,217.7289
29.993,0.1,101,217.8106
29.992,0.1,103,217.3771
29.983,0.1,105,217.5496
29.981,0.1,110,216.9534
29.984,0.1,115,216.5026
29.986,0.1,120,216.2177
29.991,0.1,125,216.0814
29.989,0.1,130,216.2155
29.985,0.1,135,215.8097
29.985,0.1,140,215.4678
29.988,0.1,145,215.2638
29.989,0.1,150,215.3031
29.977,0.1,155,215.3758
29.989,0.1,160,214.9611
29.985,0.1,165,215.0118
29.986,0.1,170,215.226
29.985,0.1,175,215.0735
29.985,0.1,178,214.9725
29.984,0.1,180,215.192
29.984,0.1,182,215.0199
29.985,0.1,185,215.1038
29.987,0.1,190,215.7891
29.982,0.1,195,215.7978
29.981,0.1,200,216.0083
29.985,0.1,205,216.1426
29.988,0.1,210,216.1655
29.984,0.1,215,216.3578
29.985,0.1,220,216.7345
29.986,0.1,225,216.8107
29.983,0.1,230,216.9685
29.979,0.1,235,217.2445
29.984,0.1,240,217.8619
29.976,0.2,-5,210.6513
29.991,0.2,-2,210.9251
29.98,0.2,0,211.2221
29.986,0.2,2,211.4771
29.984,0.2,5,211.5984
29.98,0.2,10,212.2278
29.974,0.2,15,212.7029
29.988,0.2,20,213.2342
29.98,0.2,25,213.8423
29.975,0.2,30,214.3007
29.982,0.2,35,215.166
29.98,0.2,40,215.64
29.987,0.2,45,216.2412
29.983,0.2,50,216.3642
29.983,0.2,55,216.8604
29.99,0.2,60,217.3384
29.983,0.2,65,217.3702
29.988,0.2,70,217.4539
29.97,0.2,75,217.242
29.987,0.2,77,217.6802
29.982,0.2,79,217.3926
29.979,0.2,81,217.6201
29.985,0.2,83,217.6479
29.993,0.2,85,217.1848
29.983,0.2,86,217.6617
29.981,0.2,87,217.5459
29.998,0.2,88,217.3395
29.989,0.2,89,217.2201
29.989,0.2,90,217.1696
29.984,0.2,91,217.1266
29.984,0.2,92,217.2263
29.979,0.2,93,217.0561
29.989,0.2,94,217.0312
29.986,0.2,95,216.8661
29.986,0.2,97,216.5691
29.982,0.2,99,216.3056
29.988,0.2,101,216.157
29.986,0.2,103,215.4874
29.984,0.2,105,215.8293
29.976,0.2,110,214.117
29.984,0.2,115,213.1396
29.98,0.2,120,212.6372
29.994,0.2,125,211.1998
29.98,0.2,130,210.6418
29.993,0.2,135,209.7837
29.987,0.2,140,208.8648
29.991,0.2,145,208.3545
29.981,0.2,150,207.6721
29.982,0.2,155,207.2918
29.985,0.2,160,207.1012
29.988,0.2,165,206.7116
29.992,0.2,170,206.6308
29.985,0.2,175,206.9238
29.982,0.2,178,206.9867
29.986,0.2,180,207.1831
29.981,0.2,182,207.3257
29.985,0.2,185,207.6426
29.977,0.2,190,208.02
29.982,0.2,195,208.7962
29.975,0.2,200,209.4495
29.982,0.2,205,210.1147
29.976,0.2,210,211.1622
29.988,0.2,215,211.8643
29.986,0.2,220,212.5341
29.988,0.2,225,213.5271
29.98,0.2,230,214.4195
29.991,0.2,235,215.1775
29.98,0.2,240,215.6251
30.002,0.3,-5,200.7871
30,0.3,-2,201.2665
29.994,0.3,0,201.5444
29.997,0.3,2,201.3157
30.008,0.3,5,202.0182
29.989,0.3,10,202.7092
29.994,0.3,15,204.004
29.985,0.3,20,205.0594
29.99,0.3,25,206.259
29.995,0.3,30,207.9184
29.989,0.3,35,208.9863
29.989,0.3,40,210.7113
29.982,0.3,45,212.1575
29.999,0.3,50,212.77
29.984,0.3,55,214.2327
30.005,0.3,60,214.9759
29.994,0.3,65,215.8287
29.994,0.3,70,215.9961
29.986,0.3,75,216.7403
29.991,0.3,77,216.5564
29.981,0.3,79,216.8626
29.996,0.3,81,216.8293
29.994,0.3,83,216.6643
29.989,0.3,85,216.3421
29.991,0.3,86,216.4533
29.992,0.3,87,216.4068
29.989,0.3,88,216.5587
29.992,0.3,89,216.3519
29.997,0.3,90,216.1346
29.981,0.3,91,216.0033
29.991,0.3,92,215.672
29.982,0.3,93,215.7396
29.989,0.3,94,215.5424
30.001,0.3,95,215.2813
29.98,0.3,97,214.7764
29.98,0.3,99,214.3331
29.992,0.3,101,213.4636
29.986,0.3,103,213.1407
30.012,0.3,105,212.7737
29.997,0.3,110,210.3605
29.988,0.3,115,208.4958
30,0.3,120,206.7891
29.994,0.3,125,204.9328
30.008,0.3,130,203.5582
29.997,0.3,135,201.6835
29.997,0.3,140,200.1373
30.003,0.3,145,198.7112
29.998,0.3,150,197.5529
29.982,0.3,155,197.1106
29.988,0.3,160,196.1359
29.998,0.3,165,196.043
29.993,0.3,170,195.5652
30.005,0.3,175,195.6112
29.996,0.3,178,195.9431
30,0.3,180,196.0772
30.007,0.3,182,196.3411
30.005,0.3,185,196.9266
29.992,0.3,190,197.5872
29.983,0.3,195,198.66
29.989,0.3,200,199.7895
29.997,0.3,205,201.2889
30,0.3,210,202.7017
29.993,0.3,215,204.4256
29.988,0.3,220,206.2001
29.987,0.3,225,207.6643
29.999,0.3,230,208.9729
29.995,0.3,235,210.9187
29.998,0.3,240,212.279
29.98,0.5,-5,173.2673
29.985,0.5,-2,173.5962
29.984,0.5,0,174.1465
29.986,0.5,2,174.5088
29.985,0.5,5,175.4707
29.986,0.5,10,177.1545
29.978,0.5,15,179.4647
29.988,0.5,20,181.6048
29.995,0.5,25,184.7524
29.99,0.5,30,187.6074
29.982,0.5,35,190.9953
29.981,0.5,40,194.1778
29.98,0.5,45,198.0087
29.975,0.5,50,201.4195
29.981,0.5,55,204.2772
29.975,0.5,60,207.256
29.985,0.5,65,209.6138
29.996,0.5,70,211.3997
29.989,0.5,75,212.3655
29.981,0.5,77,213.0549
29.991,0.5,79,213.4688
29.981,0.5,81,213.3903
29.988,0.5,83,213.1013
29.986,0.5,85,213.0951
29.983,0.5,86,213.2568
29.98,0.5,87,213.102
29.99,0.5,88,213.0652
29.99,0.5,89,212.7788
29.982,0.5,90,212.4755
29.972,0.5,91,212.0683
29.983,0.5,92,211.651
29.981,0.5,93,211.4197
29.981,0.5,94,210.9822
29.991,0.5,95,210.6583
29.988,0.5,97,209.289
29.989,0.5,99,208.4378
29.984,0.5,101,206.9888
29.985,0.5,103,205.8175
29.975,0.5,105,204.7451
29.987,0.5,110,200.0408
29.981,0.5,115,196.0527
29.989,0.5,120,192.177
29.978,0.5,125,188.0401
29.988,0.5,130,184.6625
29.982,0.5,135,181.1762
29.987,0.5,140,177.8485
29.979,0.5,145,175.0891
29.976,0.5,150,172.824
29.988,0.5,155,171.1741
29.982,0.5,160,169.6787
29.979,0.5,165,168.5226
29.989,0.5,170,168.3951
29.981,0.5,175,168.5238
29.991,0.5,178,168.6796
29.989,0.5,180,169.051
29.989,0.5,182,169.5961
29.988,0.5,185,169.4958
29.985,0.5,190,171.0793
29.984,0.5,195,173.1561
29.972,0.5,200,175.1467
29.986,0.5,205,177.6155
29.99,0.5,210,181.0441
29.987,0.5,215,184.19
29.984,0.5,220,187.6168
29.977,0.5,225,191.1433
29.985,0.5,230,195.0857
29.992,0.5,235,198.7862
29.979,0.5,240,202.6261
29.991,1,-5,118.747
29.984,1,-2,119.4055
29.992,1,0,119.7755
29.987,1,2,120.2233
29.991,1,5,120.7907
29.994,1,10,122.4892
29.993,1,15,124.4311
30,1,20,126.8591
29.992,1,25,129.6179
30.003,1,30,132.7644
29.99,1,35,137.0111
29.995,1,40,141.8466
29.997,1,45,148.1741
29.986,1,50,155.3589
29.992,1,55,164.0546
29.992,1,60,173.0872
29.976,1,65,182.842
29.975,1,70,191.6864
29.989,1,75,198.7527
29.979,1,77,200.1332
29.986,1,79,201.8264
29.985,1,81,202.7949
29.988,1,83,203.3508
29.993,1,85,203.2482
29.988,1,86,203.037
29.982,1,87,202.6931
29.985,1,88,202.4442
29.983,1,89,201.9958
29.979,1,90,201.1645
29.985,1,91,200.4251
29.993,1,92,199.5271
29.982,1,93,198.3821
29.978,1,94,197.5122
29.993,1,95,195.8528
29.981,1,97,192.7187
29.993,1,99,189.8825
29.976,1,101,186.0601
29.99,1,103,182.3564
29.985,1,105,178.6406
29.984,1,110,168.7196
29.986,1,115,159.19
29.99,1,120,151.0704
29.994,1,125,144.0529
30.001,1,130,138.1513
29.988,1,135,132.5316
29.99,1,140,128.9064
29.99,1,145,125.2642
30.007,1,150,122.9272
29.992,1,155,120.8548
29.997,1,160,118.9072
30.014,1,165,118.1573
30.006,1,170,117.4272
30.002,1,175,117.1334
30.006,1,178,117.5701
30.006,1,180,117.7763
29.993,1,182,118.1225
30.003,1,185,118.5911
30.008,1,190,119.8534
29.998,1,195,121.5219
30.002,1,200,123.6475
29.992,1,205,126.0234
29.997,1,210,128.9635
29.992,1,215,132.4902
29.99,1,220,137.2418
29.991,1,225,142.6064
30,1,230,149.142
29.986,1,235,157.0566
30.001,1,240,165.7192
29.994,2,-5,73.4017
29.992,2,-2,73.4461
29.989,2,0,73.6102
29.994,2,2,73.7369
30.003,2,5,74.0217
29.998,2,10,74.5879
29.996,2,15,75.5637
29.993,2,20,76.7638
30.001,2,25,78.1461
30.001,2,30,80.1739
29.995,2,35,82.6218
29.992,2,40,85.7757
30.006,2,45,89.6148
29.997,2,50,94.7791
29.992,2,55,101.6721
29.999,2,60,110.5928
30.001,2,65,122.8725
29.995,2,70,140.4685
29.989,2,75,162.1531
29.98,2,77,170.8859
29.975,2,79,178.2778
29.983,2,81,184.1436
29.988,2,83,187.3596
29.989,2,85,188.8483
29.977,2,86,188.0126
29.984,2,87,186.9235
29.994,2,88,185.6129
29.984,2,89,184.0891
29.989,2,90,181.2343
29.983,2,91,178.6338
29.973,2,92,175.3747
29.985,2,93,172.0729
29.975,2,94,168.2154
29.981,2,95,163.8035
29.988,2,97,155.3472
29.983,2,99,146.8284
29.993,2,101,139.3529
29.982,2,103,131.9904
29.989,2,105,125.6852
29.991,2,110,113.0711
29.989,2,115,103.4377
29.988,2,120,96.2497
29.988,2,125,90.8423
29.991,2,130,86.3206
29.991,2,135,82.5665
29.994,2,140,79.8551
29.988,2,145,77.7796
29.999,2,150,76.4831
29.997,2,155,75.2591
29.994,2,160,74.2011
30,2,165,73.4697
30.008,2,170,73.2664
30.006,2,175,73.013
30,2,178,73.1875
30.003,2,180,73.1817
29.994,2,182,73.4117
30,2,185,73.6941
29.997,2,190,74.2665
30.009,2,195,75.057
29.996,2,200,75.9861
30.003,2,205,77.3703
29.995,2,210,79.346
30.003,2,215,81.5755
29.994,2,220,84.476
29.993,2,225,88.6286
29.998,2,230,93.3242
29.994,2,235,99.7977
30.001,2,240,108.0516
29.989,3,-5,54.136
29.994,3,-2,54.0886
29.997,3,0,54.213
29.997,3,2,54.2294
29.993,3,5,54.2975
30.001,3,10,54.4587
29.999,3,15,54.6678
30.001,3,20,55.1801
29.994,3,25,56.0405
29.996,3,30,57.2115
29.991,3,35,58.5458
29.99,3,40,60.4779
29.993,3,45,63.0675
29.997,3,50,66.4012
29.996,3,55,71.1154
30.001,3,60,77.3433
30,3,65,86.6412
30,3,70,101.1728
29.995,3,75,125.3749
29.987,3,77,138.4537
29.981,3,79,153.3286
29.982,3,81,166.5924
29.986,3,83,175.2435
29.987,3,85,178.662
29.982,3,86,177.8519
29.992,3,87,176.5061
29.988,3,88,173.1454
29.989,3,89,169.1443
29.99,3,90,164.3938
29.985,3,91,158.5426
29.982,3,92,152.5288
29.98,3,93,145.4231
29.987,3,94,138.8036
29.977,3,95,132.8821
29.98,3,97,121.093
29.992,3,99,111.2152
29.991,3,101,103.1995
30.001,3,103,96.3367
29.999,3,105,90.7927
29.998,3,110,80.3162
30.001,3,115,73.1713
29.993,3,120,68.3493
29.989,3,125,64.2679
29.991,3,130,61.1464
29.987,3,135,59.4068
29.988,3,140,57.1539
30,3,145,56.2007
29.996,3,150,55.4771
30.004,3,155,54.3962
29.996,3,160,54.3545
30.003,3,165,54.0159
30.009,3,170,53.9453
30.003,3,175,54.0192
29.992,3,178,54.0006
30.005,3,180,53.937
30.008,3,182,53.9429
30.001,3,185,54.1702
29.995,3,190,54.2834
29.991,3,195,54.5582
30.003,3,200,55.0864
29.999,3,205,55.8324
30.004,3,210,56.9237
30.004,3,215,58.422
29.993,3,220,60.0776
29.993,3,225,62.8049
30.002,3,230,66.1872
29.994,3,235,70.3821
29.999,3,240,76.6532
29.979,5,-5,36.4602
29.989,5,-2,36.5101
29.999,5,0,36.4792
29.996,5,2,36.4984
30.005,5,5,36.3795
29.998,5,10,36.2077
29.997,5,15,36.0524
29.997,5,20,35.995
29.996,5,25,36.2264
30.004,5,30,36.6217
29.994,5,35,37.1757
30,5,40,38.0023
29.997,5,45,39.1491
30.015,5,50,40.5772
29.985,5,55,42.9126
29.998,5,60,46.0579
30.002,5,65,51.1132
29.986,5,70,59.6537
29.992,5,75,76.5777
29.992,5,77,88.3401
30.006,5,79,105.5102
29.997,5,81,129.1188
29.992,5,83,153.4801
29.987,5,85,166.5176
29.993,5,86,165.7464
29.992,5,87,159.1975
29.982,5,88,154.1361
29.985,5,89,145.1601
29.983,5,90,133.8482
29.993,5,91,122.4451
29.99,5,92,111.6873
29.988,5,93,102.2893
29.988,5,94,94.8119
29.996,5,95,87.8116
29.993,5,97,76.7893
29.99,5,99,68.6021
30.001,5,101,62.6859
30,5,103,58.1337
29.999,5,105,54.5479
29.992,5,110,48.316
29.998,5,115,44.5926
29.989,5,120,42.0849
30.001,5,125,39.8658
30,5,130,38.4387
30.002,5,135,37.6031
29.999,5,140,36.5606
29.997,5,145,36.4481
30.004,5,150,35.9662
29.997,5,155,35.9353
30.008,5,160,35.9671
29.995,5,165,35.9821
30.012,5,170,36.3233
29.999,5,175,36.5508
30.003,5,178,36.4809
30.002,5,180,36.4684
29.998,5,182,36.2458
30.006,5,185,36.2056
29.987,5,190,36.1037
29.997,5,195,36.0101
30.001,5,200,35.9874
30.005,5,205,36.1618
29.995,5,210,36.5283
30,5,215,37.2113
29.994,5,220,37.8985
29.999,5,225,39.0107
29.994,5,230,40.7756
29.993,5,235,42.7415
30.004,5,240,46.0335
29.99,8,-5,25.3016
29.994,8,-2,25.2562
29.999,8,0,25.2621
29.996,8,2,25.1434
30,8,5,24.887
30.004,8,10,24.6414
30.001,8,15,24.4655
30.002,8,20,24.3388
29.999,8,25,24.3114
29.994,8,30,24.4306
29.999,8,35,24.678
30.002,8,40,24.9941
29.996,8,45,25.4007
30.006,8,50,26.0686
29.996,8,55,26.7768
30.001,8,60,28.0964
29.996,8,65,30.352
29.997,8,70,34.4386
30.003,8,75,43.848
29.993,8,77,51.2257
30.001,8,79,63.7211
29.997,8,81,84.1997
29.993,8,83,117.5458
29.986,8,85,152.9321
29.992,8,86,155.1614
30,8,87,147.0832
29.986,8,88,132.8954
29.997,8,89,116.1992
29.985,8,90,99.6539
29.994,8,91,85.1911
29.999,8,92,74.69
29.996,8,93,65.5114
29.994,8,94,58.8651
29.982,8,95,53.2003
29.992,8,97,45.361
29.994,8,99,40.2153
29.998,8,101,36.8376
29.989,8,103,34.2704
29.995,8,105,32.4683
29.996,8,110,29.5563
30,8,115,27.8308
29.985,8,120,26.6926
29.986,8,125,25.8596
30.003,8,130,25.4112
29.986,8,135,24.9518
30.003,8,140,24.3855
30.001,8,145,24.4154
29.989,8,150,24.4333
29.997,8,155,24.5896
30.013,8,160,24.6111
30.003,8,165,24.9207
30.019,8,170,25.1657
30.018,8,175,25.0845
30.019,8,178,25.1421
30.015,8,180,25.1463
30.008,8,182,24.9511
30.022,8,185,24.8394
30.017,8,190,24.5804
30.016,8,195,24.4265
30.012,8,200,24.2938
30.003,8,205,24.2601
30.001,8,210,24.4196
29.999,8,215,24.7202
29.995,8,220,24.927
30.005,8,225,25.3798
30,8,230,26.0069
30.003,8,235,26.8385
29.994,8,240,28.1531

File: data/Shanghai Creative Superconductor Technologies SCST-W12 2G HTS 40 K Angle Dependence.csv
Temperature (K),Applied field (T),Applied field angle (°),Critical current (A)
39.973,0,-5,165.9799
39.987,0,-2,165.7444
39.985,0,0,166.0063
39.983,0,2,165.87
39.99,0,5,165.8077
39.995,0,10,166.0522
39.983,0,15,166.0771
39.978,0,20,165.9162
40.006,0,25,165.7035
39.993,0,30,165.7049
39.987,0,35,165.9763
39.998,0,40,165.9233
39.987,0,45,165.6633
39.986,0,50,165.7511
39.989,0,55,165.5396
39.995,0,60,165.7798
39.991,0,65,166.1597
39.995,0,70,165.96
39.998,0,75,165.8714
40,0,77,165.6819
39.99,0,79,165.6236
40.002,0,81,165.9683
39.993,0,83,165.6075
39.995,0,85,165.7309
39.995,0,86,165.8593
40.003,0,87,166.0929
39.986,0,88,165.8813
39.98,0,89,165.4957
39.991,0,90,165.8577
39.98,0,91,166.0092
39.99,0,92,166.0605
39.988,0,93,165.7631
39.985,0,94,165.9447
39.985,0,95,165.8965
39.993,0,97,165.8672
39.995,0,99,166.0162
39.983,0,101,165.8772
39.993,0,103,165.7993
39.988,0,105,165.7483
39.986,0,110,165.7346
39.988,0,115,165.9283
40.008,0,120,165.8104
39.999,0,125,165.7842
39.998,0,130,165.9045
39.998,0,135,165.6972
39.981,0,140,165.6222
40.011,0,145,165.7083
39.993,0,150,165.746
39.988,0,155,166.0469
40.013,0,160,165.9266
39.988,0,165,166.056
39.999,0,170,165.8422
39.99,0,175,165.7958
39.989,0,178,165.7947
40.009,0,180,165.8165
39.981,0,182,165.7453
39.999,0,185,165.6998
39.989,0,190,165.8744
39.991,0,195,166.0014
39.989,0,200,165.506
39.999,0,205,165.8979
39.98,0,210,165.6902
39.981,0,215,165.7952
39.981,0,220,165.7432
39.994,0,225,165.842
39.995,0,230,165.9193
39.998,0,235,165.5944
39.993,0,240,165.8521
39.978,0.05,-5,165.2044
39.987,0.05,-2,165.1084
40.002,0.05,0,165.4423
39.981,0.05,2,165.2758
39.984,0.05,5,165.544
39.989,0.05,10,165.3908
39.995,0.05,15,165.5602
40.003,0.05,20,165.5234
39.993,0.05,25,165.5712
39.995,0.05,30,165.8178
39.996,0.05,35,165.6147
39.982,0.05,40,165.6866
39.983,0.05,45,165.8272
39.989,0.05,50,165.9669
39.986,0.05,55,165.7369
40.002,0.05,60,165.9268
39.984,0.05,65,165.7064
39.987,0.05,70,165.7046
39.978,0.05,75,166.0245
39.979,0.05,77,166.0596
39.988,0.05,79,165.7893
39.988,0.05,81,165.912
39.983,0.05,83,165.8334
39.985,0.05,85,165.8859
39.992,0.05,86,165.8665
39.993,0.05,87,165.8281
39.987,0.05,88,165.9272
39.998,0.05,89,165.8662
40,0.05,90,165.6678
39.988,0.05,91,165.8068
39.986,0.05,92,165.6869
39.996,0.05,93,165.7049
39.985,0.05,94,165.5549
39.988,0.05,95,165.7203
39.986,0.05,97,165.8068
39.989,0.05,99,165.5749
40.001,0.05,101,165.5401
39.983,0.05,103,165.5403
39.987,0.05,105,165.5561
40.003,0.05,110,165.4034
39.98,0.05,115,165.2677
40.005,0.05,120,164.99
39.997,0.05,125,165.0012
39.987,0.05,130,164.9508
39.983,0.05,135,164.8271
39.98,0.05,140,164.6912
39.989,0.05,145,164.6107
39.971,0.05,150,164.4484
39.981,0.05,155,164.6289
39.994,0.05,160,164.4785
39.974,0.05,165,164.6273
39.986,0.05,170,164.3909
39.992,0.05,175,164.7344
39.983,0.05,178,164.5494
39.996,0.05,180,164.2479
39.99,0.05,182,164.5675
39.987,0.05,185,164.6943
40,0.05,190,164.4989
39.98,0.05,195,164.6306
39.977,0.05,200,164.6325
39.984,0.05,205,164.6247
39.997,0.05,210,164.7395
39.988,0.05,215,164.6713
39.998,0.05,220,164.8437
39.993,0.05,225,164.9285
39.986,0.05,230,165.0586
39.993,0.05,235,165.0477
39.981,0.05,240,165.2268
39.985,0.1,-5,163.7845
39.999,0.1,-2,163.5895
39.997,0.1,0,163.8268
39.985,0.1,2,163.8889
39.983,0.1,5,164.0787
39.99,0.1,10,164.1805
39.988,0.1,15,164.4596
39.985,0.1,20,164.5452
39.986,0.1,25,164.9349
39.993,0.1,30,165.1303
39.992,0.1,35,165.1328
39.999,0.1,40,165.2676
39.99,0.1,45,165.1613
39.996,0.1,50,165.1141
39.997,0.1,55,165.3089
39.983,0.1,60,165.4036
39.983,0.1,65,165.5439
39.987,0.1,70,165.5566
40.002,0.1,75,165.6117
39.993,0.1,77,165.4965
39.989,0.1,79,165.612
39.987,0.1,81,165.5005
39.991,0.1,83,165.4728
39.997,0.1,85,165.411
39.988,0.1,86,165.3935
39.998,0.1,87,165.5042
39.99,0.1,88,165.5977
40,0.1,89,165.3173
39.986,0.1,90,165.3386
39.998,0.1,91,165.3256
39.985,0.1,92,165.4832
39.99,0.1,93,165.2386
40,0.1,94,165.1502
39.993,0.1,95,165.362
39.989,0.1,97,164.9811
39.993,0.1,99,165.0371
39.988,0.1,101,165.0036
39.988,0.1,103,164.8119
39.976,0.1,105,164.7279
39.999,0.1,110,164.7359
39.991,0.1,115,164.5336
39.999,0.1,120,163.9574
39.998,0.1,125,163.7758
39.988,0.1,130,163.4476
39.993,0.1,135,163.1654
39.981,0.1,140,163.1705
40.011,0.1,145,162.8185
40.031,0.1,150,162.515
39.983,0.1,155,162.2759
39.987,0.1,160,162.1377
39.992,0.1,165,162.1448
39.988,0.1,170,162.1007
39.996,0.1,175,162.1296
39.994,0.1,178,161.9266
40,0.1,180,162.1538
40.001,0.1,182,162.0861
39.992,0.1,185,162.2219
39.989,0.1,190,162.4124
39.993,0.1,195,162.3495
39.991,0.1,200,162.4414
39.988,0.1,205,162.9184
39.987,0.1,210,163.094
39.995,0.1,215,163.4542
40.006,0.1,220,163.4691
39.992,0.1,225,163.6909
39.994,0.1,230,164.1169
40.001,0.1,235,164.4145
39.988,0.1,240,164.2118
39.983,0.2,-5,156.832
39.99,0.2,-2,157.0769
39.986,0.2,0,157.3853
39.993,0.2,2,157.3511
39.989,0.2,5,157.5592
40.005,0.2,10,158.1086
39.989,0.2,15,158.3987
39.99,0.2,20,159.0463
39.981,0.2,25,159.871
39.987,0.2,30,160.5297
40.009,0.2,35,161.1901
40.005,0.2,40,161.4128
39.997,0.2,45,161.9921
39.991,0.2,50,162.5628
40.001,0.2,55,163.1822
39.98,0.2,60,163.6851
39.991,0.2,65,163.8259
39.989,0.2,70,164.1559
39.989,0.2,75,164.1543
39.989,0.2,77,164.3199
39.98,0.2,79,164.4856
39.993,0.2,81,164.2626
39.982,0.2,83,164.5554
39.987,0.2,85,164.1053
39.995,0.2,86,164.3294
39.995,0.2,87,164.1853
39.98,0.2,88,164.1582
39.986,0.2,89,164.3988
39.986,0.2,90,164.1471
39.993,0.2,91,164.1659
39.99,0.2,92,163.9811
39.98,0.2,93,163.8299
39.985,0.2,94,163.9443
39.992,0.2,95,163.6469
39.996,0.2,97,163.3378
39.984,0.2,99,163.0404
39.988,0.2,101,162.9026
39.99,0.2,103,162.6012
39.978,0.2,105,162.3479
39.989,0.2,110,161.0121
39.991,0.2,115,160.3085
39.98,0.2,120,159.3897
40.004,0.2,125,158.542
39.998,0.2,130,157.6659
40.002,0.2,135,156.9711
39.984,0.2,140,156.1846
39.984,0.2,145,155.3682
39.986,0.2,150,154.8013
39.991,0.2,155,154.4613
39.987,0.2,160,153.7883
39.997,0.2,165,153.8402
40.001,0.2,170,154.0737
40,0.2,175,153.9677
39.997,0.2,178,154.1686
39.988,0.2,180,154.2105
39.99,0.2,182,154.2196
39.984,0.2,185,154.4975
39.994,0.2,190,154.6426
39.997,0.2,195,154.8222
39.994,0.2,200,155.2703
39.998,0.2,205,156.1605
40,0.2,210,156.673
40.003,0.2,215,157.6361
39.994,0.2,220,158.0592
39.982,0.2,225,158.8841
39.985,0.2,230,159.5533
39.986,0.2,235,160.4667
39.982,0.2,240,161.0557
40.006,0.3,-5,145.7058
40.008,0.3,-2,145.985
39.991,0.3,0,146.326
39.987,0.3,2,146.5104
39.979,0.3,5,146.9861
39.985,0.3,10,147.552
39.992,0.3,15,148.4766
39.983,0.3,20,150.0122
39.996,0.3,25,150.8837
39.99,0.3,30,152.2698
39.987,0.3,35,153.5323
40,0.3,40,154.8723
40.001,0.3,45,155.7868
39.995,0.3,50,156.9137
39.985,0.3,55,158.1347
39.988,0.3,60,159.4084
39.996,0.3,65,159.8925
39.998,0.3,70,160.7721
40.014,0.3,75,161.0733
39.978,0.3,77,161.3634
40.003,0.3,79,161.2879
39.989,0.3,81,161.3291
39.998,0.3,83,161.2537
39.978,0.3,85,161.5522
40.005,0.3,86,161.135
39.992,0.3,87,161.2601
39.98,0.3,88,161.493
39.988,0.3,89,160.9143
39.972,0.3,90,161.0826
39.992,0.3,91,160.9195
39.992,0.3,92,160.8315
39.997,0.3,93,160.0948
40.014,0.3,94,160.4893
40,0.3,95,160.2099
40.019,0.3,97,159.6204
39.982,0.3,99,159.3814
39.989,0.3,101,158.7525
39.991,0.3,103,158.6561
39.991,0.3,105,157.8016
39.988,0.3,110,156.052
39.978,0.3,115,154.5956
39.973,0.3,120,152.7021
39.976,0.3,125,151.0825
40.007,0.3,130,149.1207
40.01,0.3,135,148.0486
40.019,0.3,140,146.3321
39.984,0.3,145,145.3917
40.005,0.3,150,144.0562
39.987,0.3,155,143.296
40.011,0.3,160,142.3584
39.992,0.3,165,142.0609
40.017,0.3,170,142.0194
39.998,0.3,175,142.1318
39.994,0.3,178,142.3923
40.006,0.3,180,142.3948
39.994,0.3,182,142.4695
39.974,0.3,185,142.7985
39.992,0.3,190,143.2062
39.999,0.3,195,143.7346
39.986,0.3,200,145.0569
40.006,0.3,205,145.9005
39.995,0.3,210,147.2715
39.981,0.3,215,148.6636
39.986,0.3,220,149.6351
39.996,0.3,225,151.3454
40.008,0.3,230,152.3717
39.992,0.3,235,154.1302
40,0.3,240,155.2997
39.991,0.5,-5,122.0222
40.005,0.5,-2,121.993
39.983,0.5,0,122.4948
39.996,0.5,2,122.7343
39.991,0.5,5,123.3411
40,0.5,10,124.623
40,0.5,15,126.078
39.988,0.5,20,127.4128
39.993,0.5,25,129.6077
39.998,0.5,30,131.2946
39.993,0.5,35,133.2797
40.007,0.5,40,135.4987
39.992,0.5,45,138.182
39.995,0.5,50,140.7277
39.994,0.5,55,143.9135
39.998,0.5,60,146.5291
39.994,0.5,65,149.1764
39.975,0.5,70,151.7625
39.989,0.5,75,153.5846
39.99,0.5,77,153.8563
39.981,0.5,79,154.4686
39.992,0.5,81,154.7435
39.996,0.5,83,155.1078
39.983,0.5,85,154.4748
39.993,0.5,86,154.5818
39.992,0.5,87,154.5479
39.988,0.5,88,154.7678
40.006,0.5,89,154.3547
39.991,0.5,90,153.9671
39.983,0.5,91,153.8067
40.004,0.5,92,153.6078
39.99,0.5,93,153.4719
40.012,0.5,94,153.1678
39.986,0.5,95,152.6243
40.003,0.5,97,151.5873
39.985,0.5,99,150.9243
39.996,0.5,101,149.6213
39.993,0.5,103,148.4603
39.996,0.5,105,147.3823
39.99,0.5,110,143.7049
40.001,0.5,115,140.3372
39.993,0.5,120,136.4771
39.989,0.5,125,133.5153
39.997,0.5,130,130.6229
39.971,0.5,135,127.7725
40.002,0.5,140,125.6926
40.002,0.5,145,123.9393
39.983,0.5,150,122.4124
39.992,0.5,155,121.3168
39.998,0.5,160,120.2375
39.983,0.5,165,119.6078
40.013,0.5,170,119.1824
40.003,0.5,175,119.4284
40.001,0.5,178,119.4419
40.007,0.5,180,119.8556
40.006,0.5,182,119.7228
39.989,0.5,185,119.8385
39.996,0.5,190,120.9747
40.006,0.5,195,122.0517
39.988,0.5,200,123.2172
39.997,0.5,205,124.684
40.001,0.5,210,126.03
39.991,0.5,215,127.8591
39.985,0.5,220,130.1567
40.003,0.5,225,132.3581
39.993,0.5,230,135.2036
39.999,0.5,235,138.7599
39.981,0.5,240,141.5008
39.989,1,-5,85.6221
39.995,1,-2,86.01
39.997,1,0,86.1777
40.002,1,2,86.4252
39.996,1,5,86.7961
39.999,1,10,87.6758
39.997,1,15,88.693
39.998,1,20,89.592
40.002,1,25,90.5561
40.004,1,30,92.1504
39.995,1,35,93.6332
39.992,1,40,95.9101
40.014,1,45,98.3806
40.007,1,50,101.1408
40.005,1,55,104.9389
39.987,1,60,109.9898
39.99,1,65,116.1643
39.991,1,70,123.5833
40.001,1,75,131.0643
40.001,1,77,133.8416
39.978,1,79,136.0432
39.993,1,81,137.8635
39.992,1,83,139.1102
39.99,1,85,139.6368
39.992,1,86,139.5784
39.996,1,87,139.3116
39.998,1,88,139.0031
39.998,1,89,138.4105
39.992,1,90,137.5767
39.981,1,91,136.7429
39.995,1,92,135.8403
39.998,1,93,134.6341
39.994,1,94,133.2982
39.988,1,95,132.1273
39.99,1,97,128.9637
39.994,1,99,125.852
39.994,1,101,122.5371
40.008,1,103,119.573
39.993,1,105,116.4308
39.995,1,110,110.1268
39.998,1,115,104.7025
40.004,1,120,100.9062
39.989,1,125,97.1827
40,1,130,94.5936
39.995,1,135,92.3934
40.02,1,140,90.6402
39.992,1,145,89.0503
39.992,1,150,87.085
39.991,1,155,86.7369
40.007,1,160,86.0312
40.001,1,165,85.3965
40.014,1,170,85.0788
40.006,1,175,84.9447
39.997,1,178,85.0573
40.01,1,180,85.505
39.997,1,182,85.433
40.007,1,185,85.9552
40.003,1,190,86.4115
39.989,1,195,87.1665
40.007,1,200,87.9334
39.994,1,205,89.2393
39.995,1,210,90.1977
40.006,1,215,91.7041
39.997,1,220,93.4504
39.997,1,225,95.4816
40.008,1,230,98.0934
39.997,1,235,101.09
39.996,1,240,105.2917
39.998,2,-5,54.805
39.996,2,-2,54.961
39.997,2,0,54.9768
39.99,2,2,55.1017
39.997,2,5,55.3472
39.987,2,10,55.5979
39.984,2,15,55.7542
39.981,2,20,56.2429
39.992,2,25,56.8224
40.004,2,30,57.5289
40,2,35,58.5485
40.012,2,40,59.8922
39.995,2,45,61.1765
39.998,2,50,63.0579
40.007,2,55,65.2779
40.001,2,60,68.1506
40.005,2,65,72.0154
40.012,2,70,78.6701
39.999,2,75,90.527
40.003,2,77,97.4334
39.994,2,79,105.9497
40.006,2,81,114.0185
39.994,2,83,120.1312
39.998,2,85,123.0743
39.986,2,86,122.9671
39.994,2,87,121.7236
39.998,2,88,120.1771
39.993,2,89,117.2875
39.999,2,90,114.0852
40,2,91,110.2927
39.996,2,92,106.6519
40.008,2,93,102.3511
39.992,2,94,98.4897
39.994,2,95,94.8108
40.005,2,97,88.6504
40.003,2,99,84.0014
39.985,2,101,79.9111
39.992,2,103,76.5352
40.008,2,105,74.3193
40.018,2,110,70.1249
40.002,2,115,66.7667
40.002,2,120,64.286
40.016,2,125,61.8981
40.014,2,130,60.2938
39.996,2,135,59.0309
40.008,2,140,57.8458
39.986,2,145,56.9264
39.995,2,150,56.2354
39.99,2,155,55.5811
39.998,2,160,55.2219
40.009,2,165,54.8812
39.991,2,170,54.8208
40.009,2,175,54.5951
40.001,2,178,54.646
40.006,2,180,54.779
40.016,2,182,54.6738
40.002,2,185,54.9088
40,2,190,55.0966
39.996,2,195,55.3934
40.005,2,200,55.9287
39.991,2,205,56.4175
40.002,2,210,57.184
40.013,2,215,58.1602
40.002,2,220,59.4224
40.001,2,225,60.7146
39.984,2,230,62.3985
40.007,2,235,64.5543
39.986,2,240,67.0751
39.977,3,-5,40.7482
40,3,-2,40.7229
39.998,3,0,40.5588
39.991,3,2,40.6669
39.999,3,5,40.7282
39.983,3,10,40.7035
39.993,3,15,40.7683
39.991,3,20,40.9269
39.998,3,25,41.3121
39.997,3,30,41.7068
39.999,3,35,42.2785
40.002,3,40,43.1282
39.997,3,45,44.1075
39.986,3,50,45.3399
39.998,3,55,46.7741
40.001,3,60,48.5643
39.996,3,65,51.0649
39.989,3,70,55.1986
40.011,3,75,63.9465
39.995,3,77,69.801
40.004,3,79,79.7292
39.993,3,81,93.2892
39.996,3,83,106.6883
39.986,3,85,114.4366
39.999,3,86,114.2563
39.989,3,87,111.7295
40.007,3,88,107.4016
40.006,3,89,101.3803
39.99,3,90,94.7344
40,3,91,87.5288
40.001,3,92,81.4211
40.01,3,93,76.6083
40.008,3,94,71.7819
40.011,3,95,68.6322
40.002,3,97,63.1285
39.994,3,99,59.5321
40.004,3,101,56.6169
40.005,3,103,54.711
39.997,3,105,53.0802
39.994,3,110,50.1719
39.997,3,115,47.8984
40.004,3,120,46.1166
40.009,3,125,44.9872
40.004,3,130,43.5602
39.989,3,135,42.912
40.009,3,140,41.994
39.978,3,145,41.3996
40.005,3,150,41.1154
39.992,3,155,40.9942
39.998,3,160,40.7727
40.002,3,165,40.2917
39.996,3,170,40.731
40.009,3,175,40.6382
40.007,3,178,40.5097
40.01,3,180,40.4879
39.997,3,182,40.5281
40.004,3,185,40.5931
40.003,3,190,40.6221
40.003,3,195,40.641
40.003,3,200,40.9104
40.004,3,205,41.1427
40.003,3,210,41.6026
39.995,3,215,42.2539
39.984,3,220,43.0168
40.002,3,225,44.0188
39.993,3,230,45.0958
39.997,3,235,46.6293
39.993,3,240,48.3432
39.99,5,-5,27.0134
39.984,5,-2,27.0077
39.988,5,0,27.0576
39.983,5,2,26.9577
39.984,5,5,26.8262
39.989,5,10,26.6937
39.99,5,15,26.5115
39.996,5,20,26.5316
39.999,5,25,26.691
39.994,5,30,26.8323
40.001,5,35,27.1138
40.003,5,40,27.4499
39.994,5,45,27.9142
39.999,5,50,28.5464
39.987,5,55,29.2073
39.997,5,60,30.1194
39.998,5,65,31.2719
39.988,5,70,33.1062
39.988,5,75,37.2258
39.995,5,77,41.2438
40.002,5,79,47.9455
40.001,5,81,60.4206
39.995,5,83,82.7286
40.001,5,85,103.992
39.994,5,86,104.3195
39.996,5,87,98.408
40.013,5,88,87.8372
39.998,5,89,75.1007
39.989,5,90,64.7802
39.991,5,91,56.7032
40.012,5,92,51.0849
40.011,5,93,46.5389
40.004,5,94,43.4438
39.991,5,95,41.0557
39.998,5,97,37.6314
40.007,5,99,35.7179
39.987,5,101,34.2643
39.996,5,103,33.3615
39.986,5,105,32.6635
40.018,5,110,31.2295
39.991,5,115,30.1654
39.996,5,120,29.3132
39.989,5,125,28.5435
40.005,5,130,27.808
39.989,5,135,27.4325
39.999,5,140,27.1493
40,5,145,26.8132
39.999,5,150,26.3018
40.013,5,155,26.5423
40.02,5,160,26.6698
39.989,5,165,26.737
40.015,5,170,26.9823
39.995,5,175,27.0121
40.005,5,178,27.0196
40.006,5,180,26.914
40.006,5,182,26.892
40.007,5,185,26.8228
40.003,5,190,26.6461
40.021,5,195,26.4976
40.002,5,200,26.5602
39.998,5,205,26.581
40.005,5,210,26.8431
40.006,5,215,27.0661
39.988,5,220,27.4592
40.007,5,225,27.9691
39.997,5,230,28.5186
39.993,5,235,29.1712
39.991,5,240,30.0455
40.011,8,-5,17.9321
39.993,8,-2,17.9011
40.007,8,0,17.8612
40.002,8,2,17.7042
39.999,8,5,17.5994
39.99,8,10,17.4499
39.996,8,15,17.282
39.999,8,20,17.2055
40.004,8,25,17.2687
39.993,8,30,17.4159
39.998,8,35,17.578
39.999,8,40,17.803
40.009,8,45,18.0485
39.996,8,50,18.3491
39.991,8,55,18.6248
40.009,8,60,18.9406
39.992,8,65,19.3331
40.001,8,70,20.0249
39.99,8,75,21.9815
39.993,8,77,23.8409
40.003,8,79,27.5667
40,8,81,35.5744
39.991,8,83,55.1156
40.002,8,85,93.0711
40,8,86,96.3474
40.003,8,87,83.6139
39.99,8,88,65.9451
39.993,8,89,51.2084
40.002,8,90,41.103
40.003,8,91,34.6308
40.001,8,92,30.6072
39.993,8,93,27.5307
39.996,8,94,25.6528
39.994,8,95,24.1901
39.997,8,97,22.3882
39.998,8,99,21.4437
39.992,8,101,20.8585
39.993,8,103,20.4751
40.004,8,105,20.0722
39.999,8,110,19.5227
39.998,8,115,19.1264
39.984,8,120,18.7569
40.001,8,125,18.4139
40,8,130,18.118
40.002,8,135,17.6793
40.02,8,140,17.5358
40.009,8,145,17.4614
39.99,8,150,17.3073
39.98,8,155,17.3517
40.011,8,160,17.3121
40.001,8,165,17.5513
40.004,8,170,17.739
40.005,8,175,17.9475
40.021,8,178,17.908
40.023,8,180,17.7518
39.993,8,182,17.7088
39.999,8,185,17.5987
39.993,8,190,17.3734
40.018,8,195,17.2846
40.018,8,200,17.2052
39.995,8,205,17.2673
39.996,8,210,17.366
40.003,8,215,17.5783
40.002,8,220,17.7729
40.01,8,225,18.062
39.998,8,230,18.3045
40.005,8,235,18.6791
39.998,8,240,18.9832
