Repository: jongyunh/JcPrediction

File: data/Shanghai Creative Superconductor Technologies SCST-W12 2G HTS 60 K Angle Dependence.csv
Temperature (K),Applied field (T),Applied field angle (°),Critical current (A)
60.002,0,-5,85.1646
59.998,0,-2,85.2895
59.997,0,0,85.2291
60,0,2,85.3478
59.998,0,5,85.247
59.996,0,10,85.2342
59.995,0,15,85.228
59.993,0,20,85.201
59.995,0,25,85.2312
59.996,0,30,85.3082
59.994,0,35,85.2891
59.999,0,40,85.2742
60,0,45,85.3387
59.998,0,50,85.3506
59.994,0,55,85.2902
60.002,0,60,85.2534
59.998,0,65,85.2296
59.999,0,70,85.3119
59.997,0,75,85.2512
60.001,0,77,85.3092
59.998,0,79,85.3563
59.997,0,81,85.2829
59.995,0,83,85.2232
59.995,0,85,85.2564
59.995,0,86,85.2284
59.996,0,87,85.3013
59.995,0,88,85.2498
59.993,0,89,85.3652
59.995,0,90,85.2402
59.995,0,91,85.27
59.997,0,92,85.3171
59.994,0,93,85.2779
59.997,0,94,85.2543
59.995,0,95,85.2902
59.991,0,97,85.3378
59.992,0,99,85.2842
59.989,0,101,85.3084
60.002,0,103,85.3631
60.001,0,105,85.2446
59.997,0,110,85.272
59.994,0,115,85.3942
59.999,0,120,85.3561
59.982,0,125,85.3164
59.985,0,130,85.4823
59.986,0,135,85.4357
59.989,0,140,85.4848
59.991,0,145,85.4062
59.993,0,150,85.3907
60.001,0,155,85.3038
60.006,0,160,85.378
60.008,0,165,85.3507
60.012,0,170,85.2743
60.017,0,175,85.282
60.013,0,178,85.3906
60.024,0,180,85.3256
60.015,0,182,85.3714
60.004,0,185,85.3052
60.005,0,190,85.3362
60.007,0,195,85.2357
60.005,0,200,85.2237
60.002,0,205,85.2623
60,0,210,85.2375
60.003,0,215,85.2071
60.005,0,220,85.2882
59.994,0,225,85.2502
59.996,0,230,85.3022
59.998,0,235,85.2976
59.995,0,240,85.2039
59.995,0.05,-5,84.3737
59.994,0.05,-2,84.4153
59.995,0.05,0,84.5607
59.998,0.05,2,84.6148
59.996,0.05,5,84.6462
59.999,0.05,10,84.53
59.992,0.05,15,84.6776
59.998,0.05,20,84.7606
59.996,0.05,25,84.8217
59.997,0.05,30,84.7611
59.999,0.05,35,84.8609
59.998,0.05,40,84.8006
59.998,0.05,45,84.8118
59.996,0.05,50,84.7778
59.999,0.05,55,84.7518
59.999,0.05,60,84.8004
59.997,0.05,65,84.717
59.999,0.05,70,84.6722
59.998,0.05,75,84.7186
59.997,0.05,77,84.6821
59.992,0.05,79,84.7005
59.991,0.05,81,84.6876
59.995,0.05,83,84.7322
59.992,0.05,85,84.6265
60,0.05,86,84.6606
59.994,0.05,87,84.6549
59.999,0.05,88,84.6129
59.995,0.05,89,84.5512
59.998,0.05,90,84.5917
59.997,0.05,91,84.7206
59.996,0.05,92,84.6629
60,0.05,93,84.5559
59.998,0.05,94,84.5665
59.999,0.05,95,84.6001
59.992,0.05,97,84.506
59.997,0.05,99,84.5299
59.996,0.05,101,84.4479
59.998,0.05,103,84.376
60,0.05,105,84.3395
59.998,0.05,110,84.1481
60.001,0.05,115,84.0424
59.993,0.05,120,84.0163
59.983,0.05,125,84.0075
59.989,0.05,130,83.8699
59.99,0.05,135,83.8723
60.003,0.05,140,83.8036
59.984,0.05,145,83.8311
59.996,0.05,150,83.7877
59.991,0.05,155,83.794
60.004,0.05,160,83.7989
59.991,0.05,165,83.7182
60.007,0.05,170,83.742
60.004,0.05,175,83.6099
59.989,0.05,178,83.6713
60.011,0.05,180,83.6311
60.016,0.05,182,83.6681
59.997,0.05,185,83.6809
60.001,0.05,190,83.7162
60.005,0.05,195,83.7509
60.005,0.05,200,83.7748
59.992,0.05,205,83.826
59.999,0.05,210,83.8852
60.002,0.05,215,83.9224
59.997,0.05,220,83.9367
59.99,0.05,225,83.8798
59.993,0.05,230,83.8958
59.999,0.05,235,83.9472
59.992,0.05,240,83.9802
60.001,0.1,-5,82.4109
59.998,0.1,-2,82.4478
59.998,0.1,0,82.5063
59.997,0.1,2,82.6127
59.993,0.1,5,82.6342
59.996,0.1,10,82.8826
59.992,0.1,15,82.8802
59.997,0.1,20,82.9575
59.996,0.1,25,83.1286
59.995,0.1,30,82.9365
59.999,0.1,35,83.1396
59.997,0.1,40,83.2583
60.006,0.1,45,83.1653
59.998,0.1,50,83.1633
60,0.1,55,83.1724
60.003,0.1,60,83.0821
59.997,0.1,65,82.92
59.999,0.1,70,82.8749
59.996,0.1,75,82.6808
59.999,0.1,77,82.7552
59.995,0.1,79,82.7276
60,0.1,81,82.7327
59.996,0.1,83,82.5663
59.999,0.1,85,82.6488
59.999,0.1,86,82.6121
59.999,0.1,87,82.6514
59.995,0.1,88,82.601
60.004,0.1,89,82.6736
59.998,0.1,90,82.5646
59.997,0.1,91,82.5378
60.002,0.1,92,82.574
60.003,0.1,93,82.5539
59.998,0.1,94,82.4777
60.001,0.1,95,82.4445
59.993,0.1,97,82.515
59.988,0.1,99,82.3934
59.997,0.1,101,82.273
59.993,0.1,103,82.2503
59.995,0.1,105,82.2157
60.006,0.1,110,81.8149
59.998,0.1,115,81.651
59.995,0.1,120,81.3682
60.01,0.1,125,81.4912
60.009,0.1,130,81.4773
59.997,0.1,135,81.4917
60.002,0.1,140,81.2663
59.992,0.1,145,81.1861
59.993,0.1,150,81.2595
59.983,0.1,155,81.1589
59.997,0.1,160,81.0674
60.004,0.1,165,81.1124
59.999,0.1,170,81.103
59.991,0.1,175,81.2698
59.999,0.1,178,81.1778
59.988,0.1,180,81.3069
59.995,0.1,182,81.4137
59.998,0.1,185,81.2533
59.995,0.1,190,81.3873
59.994,0.1,195,81.4145
60.002,0.1,200,81.5442
59.993,0.1,205,81.5664
60.002,0.1,210,81.6465
59.997,0.1,215,81.6071
60.001,0.1,220,81.77
60.004,0.1,225,81.7172
59.988,0.1,230,81.6224
59.988,0.1,235,81.5678
59.995,0.1,240,81.5707
59.998,0.2,-5,75.5768
59.998,0.2,-2,75.7008
59.995,0.2,0,75.6862
60.001,0.2,2,75.6626
59.998,0.2,5,75.8257
59.998,0.2,10,76.117
59.997,0.2,15,76.502
59.996,0.2,20,76.3943
59.996,0.2,25,76.4241
59.998,0.2,30,76.5605
59.996,0.2,35,76.7362
60.002,0.2,40,76.4094
59.993,0.2,45,76.1749
59.999,0.2,50,76.266
59.993,0.2,55,76.0405
59.997,0.2,60,75.9688
59.995,0.2,65,75.5311
59.997,0.2,70,75.6822
59.997,0.2,75,75.6341
59.994,0.2,77,75.4835
59.999,0.2,79,75.3941
59.997,0.2,81,75.5015
59.998,0.2,83,75.4509
59.998,0.2,85,75.3598
59.995,0.2,86,75.4172
60.002,0.2,87,75.3632
59.995,0.2,88,75.4048
59.996,0.2,89,75.4394
59.993,0.2,90,75.4103
60,0.2,91,75.3369
59.997,0.2,92,75.0912
59.997,0.2,93,75.3169
59.995,0.2,94,75.3707
59.995,0.2,95,75.3456
59.997,0.2,97,75.4592
59.99,0.2,99,75.3492
59.989,0.2,101,75.3402
59.995,0.2,103,75.178
59.994,0.2,105,75.2263
59.979,0.2,110,74.9179
59.984,0.2,115,74.6497
59.992,0.2,120,74.4206
59.98,0.2,125,74.4023
59.984,0.2,130,74.1444
59.987,0.2,135,73.8625
59.993,0.2,140,73.8199
59.985,0.2,145,73.779
59.997,0.2,150,73.5887
59.999,0.2,155,73.5621
59.998,0.2,160,73.3273
60.012,0.2,165,73.5368
60.009,0.2,170,73.5701
59.997,0.2,175,73.6908
59.992,0.2,178,73.868
59.995,0.2,180,73.9354
59.987,0.2,182,74.0834
59.989,0.2,185,74.073
59.985,0.2,190,74.0701
59.997,0.2,195,74.056
60.001,0.2,200,74.2931
59.996,0.2,205,74.248
59.988,0.2,210,74.4076
59.974,0.2,215,74.3525
59.993,0.2,220,74.2889
59.998,0.2,225,74.1665
59.999,0.2,230,74.085
59.998,0.2,235,73.988
59.988,0.2,240,73.9318
60.012,0.3,-5,67.7304
60.007,0.3,-2,67.8326
60.012,0.3,0,67.808
60.008,0.3,2,67.921
60.003,0.3,5,68.124
60.001,0.3,10,68.4124
60.006,0.3,15,68.4441
60.004,0.3,20,68.7167
60.007,0.3,25,68.6622
60.01,0.3,30,68.6225
60.013,0.3,35,68.4261
60.007,0.3,40,68.4222
60.004,0.3,45,68.2509
60.007,0.3,50,68.143
60.014,0.3,55,67.9033
60.008,0.3,60,67.7156
59.997,0.3,65,67.557
60.009,0.3,70,67.4161
60.009,0.3,75,67.3841
60.004,0.3,77,67.4399
59.996,0.3,79,67.5596
59.999,0.3,81,67.4499
59.988,0.3,83,67.5695
59.993,0.3,85,67.6255
59.988,0.3,86,67.6311
60.002,0.3,87,67.7232
59.998,0.3,88,67.6097
60.004,0.3,89,67.5509
60.015,0.3,90,67.6189
60.003,0.3,91,67.6308
60.013,0.3,92,67.5912
60.001,0.3,93,67.7208
60.008,0.3,94,67.7485
60.003,0.3,95,67.7024
59.986,0.3,97,67.5946
59.99,0.3,99,67.6379
60.01,0.3,101,67.6419
59.985,0.3,103,67.5161
59.999,0.3,105,67.611
59.997,0.3,110,67.507
60,0.3,115,67.3084
60.01,0.3,120,67.3117
60.001,0.3,125,67.1256
60.001,0.3,130,66.9763
60.005,0.3,135,66.7291
60.014,0.3,140,66.7178
60.005,0.3,145,66.6732
60.012,0.3,150,66.5196
60.012,0.3,155,66.3876
60.002,0.3,160,66.4323
60.02,0.3,165,66.3725
60.019,0.3,170,66.3791
60.018,0.3,175,66.3188
60.007,0.3,178,66.5886
60.017,0.3,180,66.6678
60.008,0.3,182,66.7411
60.012,0.3,185,66.7703
60.011,0.3,190,66.9579
60.011,0.3,195,66.934
60.008,0.3,200,67.1372
60.01,0.3,205,67.2115
59.993,0.3,210,67.1663
59.996,0.3,215,66.903
60.007,0.3,220,66.8973
59.99,0.3,225,66.5753
60.009,0.3,230,66.3584
60.003,0.3,235,66.0847
60.01,0.3,240,66.0048
59.976,0.5,-5,56.8545
59.988,0.5,-2,56.9772
59.976,0.5,0,56.87
59.978,0.5,2,56.9418
59.994,0.5,5,57.0761
59.979,0.5,10,57.2447
59.977,0.5,15,57.3457
59.976,0.5,20,57.3592
59.975,0.5,25,57.3497
59.977,0.5,30,57.1341
59.974,0.5,35,57.1334
59.973,0.5,40,56.8361
59.976,0.5,45,56.5103
59.976,0.5,50,56.2426
59.977,0.5,55,55.8235
59.98,0.5,60,55.4341
59.977,0.5,65,55.0996
59.978,0.5,70,54.7665
59.975,0.5,75,54.77
59.98,0.5,77,54.8681
59.976,0.5,79,54.9948
59.978,0.5,81,55.0514
59.975,0.5,83,55.1474
59.989,0.5,85,55.3933
59.976,0.5,86,55.4356
59.979,0.5,87,55.4744
59.994,0.5,88,55.5404
59.994,0.5,89,55.4546
59.994,0.5,90,55.5706
59.998,0.5,91,55.6163
59.992,0.5,92,55.5364
59.977,0.5,93,55.6261
59.979,0.5,94,55.6907
59.975,0.5,95,55.6854
59.993,0.5,97,55.7501
59.98,0.5,99,55.839
59.987,0.5,101,55.8708
59.981,0.5,103,55.8209
59.978,0.5,105,55.8005
59.988,0.5,110,56.0389
59.975,0.5,115,56.3302
59.997,0.5,120,56.483
59.985,0.5,125,56.5049
59.984,0.5,130,56.6264
59.986,0.5,135,56.5989
59.983,0.5,140,56.2453
59.993,0.5,145,56.417
60.005,0.5,150,56.4528
59.992,0.5,155,56.4712
59.986,0.5,160,56.3494
59.991,0.5,165,56.204
60.005,0.5,170,56.2713
60.023,0.5,175,56.2046
59.997,0.5,178,56.1632
59.994,0.5,180,56.44
59.992,0.5,182,56.5883
60.001,0.5,185,56.4975
60.002,0.5,190,56.6849
60,0.5,195,56.8579
59.997,0.5,200,56.9674
59.983,0.5,205,56.9106
59.99,0.5,210,56.991
59.984,0.5,215,56.6991
59.981,0.5,220,56.4581
59.994,0.5,225,56.015
59.999,0.5,230,55.6913
59.974,0.5,235,55.0281
59.974,0.5,240,54.2891
59.989,1,-5,41.1383
59.99,1,-2,41.2174
59.989,1,0,41.2574
59.985,1,2,41.3151
59.99,1,5,41.4004
59.987,1,10,41.4415
59.986,1,15,41.6462
59.983,1,20,41.6898
59.988,1,25,41.7453
59.985,1,30,41.7965
59.985,1,35,41.7296
59.986,1,40,41.6567
59.989,1,45,41.4283
59.987,1,50,41.1572
59.994,1,55,40.6846
59.989,1,60,39.9059
59.991,1,65,39.021
59.992,1,70,37.9714
59.988,1,75,37.4669
59.992,1,77,37.546
59.988,1,79,37.8817
59.987,1,81,38.5178
59.99,1,83,39.3248
59.986,1,85,39.9183
59.987,1,86,39.9215
59.986,1,87,39.8324
59.985,1,88,39.7682
59.987,1,89,39.4764
59.989,1,90,39.2305
59.986,1,91,38.915
59.986,1,92,38.7867
59.99,1,93,38.7124
59.987,1,94,38.5222
59.992,1,95,38.6002
59.988,1,97,38.7907
59.992,1,99,38.9831
59.992,1,101,39.1766
59.994,1,103,39.6202
59.988,1,105,39.9796
59.991,1,110,40.7861
59.986,1,115,41.4097
59.986,1,120,41.8135
59.986,1,125,42.0406
59.987,1,130,41.9432
59.989,1,135,41.8851
59.99,1,140,41.7421
59.994,1,145,41.7547
59.976,1,150,41.5624
59.992,1,155,41.3889
59.999,1,160,41.2338
59.984,1,165,41.2148
59.989,1,170,41.0822
59.989,1,175,41.0118
59.996,1,178,41.0805
59.987,1,180,41.1242
59.988,1,182,41.1902
59.99,1,185,41.2846
59.983,1,190,41.3594
59.988,1,195,41.4145
59.996,1,200,41.4172
59.985,1,205,41.6512
59.988,1,210,41.6574
59.994,1,215,41.7404
59.989,1,220,41.5974
59.98,1,225,41.5521
59.982,1,230,41.1016
59.984,1,235,40.5751
59.999,1,240,39.7822
60.004,2,-5,25.7437
60.003,2,-2,25.7229
60.001,2,0,25.7005
59.999,2,2,25.7336
59.984,2,5,25.7778
59.994,2,10,25.8178
59.992,2,15,25.8525
60.001,2,20,26.0127
59.996,2,25,26.236
59.995,2,30,26.4255
59.992,2,35,26.6291
59.991,2,40,26.8226
59.995,2,45,26.9205
59.993,2,50,26.9638
59.994,2,55,26.7988
59.996,2,60,26.3944
59.996,2,65,25.6188
59.999,2,70,24.4902
59.996,2,75,23.4023
59.999,2,77,23.1769
59.993,2,79,23.2684
59.996,2,81,24.0258
59.997,2,83,25.9488
59.997,2,85,28.0393
59.992,2,86,27.9385
59.996,2,87,27.2076
59.994,2,88,26.1035
59.993,2,89,25.3255
59.996,2,90,24.7158
59.995,2,91,24.3676
59.997,2,92,24.1101
59.997,2,93,24.0299
59.995,2,94,24.109
59.995,2,95,24.1785
59.993,2,97,24.5793
59.99,2,99,24.9828
60.002,2,101,25.5348
60,2,103,25.9392
59.995,2,105,26.3421
59.999,2,110,27.0845
59.999,2,115,27.441
59.991,2,120,27.4814
59.99,2,125,27.4089
59.992,2,130,27.21
59.982,2,135,26.9487
59.993,2,140,26.7278
59.985,2,145,26.5225
59.994,2,150,26.1785
59.999,2,155,25.9667
59.994,2,160,25.9022
59.992,2,165,25.7447
59.992,2,170,25.6684
60,2,175,25.7055
59.991,2,178,25.6653
60.005,2,180,25.6543
59.993,2,182,25.7506
60.002,2,185,25.7692
60.003,2,190,25.8063
59.999,2,195,25.8917
59.995,2,200,26.0029
59.996,2,205,26.1947
59.992,2,210,26.3977
59.994,2,215,26.6328
59.993,2,220,26.7997
59.995,2,225,26.9967
59.991,2,230,26.9897
59.992,2,235,26.8134
59.999,2,240,26.4917
60.013,3,-5,17.9985
60.009,3,-2,17.988
60.007,3,0,17.9846
60.004,3,2,17.9597
60,3,5,17.9808
59.997,3,10,18.0007
59.994,3,15,18.0858
59.997,3,20,18.2017
60,3,25,18.3676
59.998,3,30,18.5608
59.995,3,35,18.8056
59.996,3,40,19.1039
59.999,3,45,19.2949
59.998,3,50,19.4891
59.995,3,55,19.4889
59.999,3,60,19.3379
60.001,3,65,18.9374
59.999,3,70,18.0868
59.994,3,75,17.0565
59.996,3,77,16.825
59.999,3,79,16.7589
60.001,3,81,17.2853
59.999,3,83,19.1664
59.998,3,85,22.7165
59.995,3,86,22.5398
59.993,3,87,20.9393
59.992,3,88,19.5457
59.994,3,89,18.5468
59.993,3,90,17.8973
59.995,3,91,17.6124
59.992,3,92,17.5198
59.993,3,93,17.439
59.987,3,94,17.4602
59.981,3,95,17.5617
59.983,3,97,18.007
59.985,3,99,18.3742
59.975,3,101,18.8406
59.992,3,103,19.0445
59.978,3,105,19.36
59.983,3,110,19.9057
59.993,3,115,20.0765
59.983,3,120,19.9169
59.983,3,125,19.6747
59.982,3,130,19.4716
59.997,3,135,19.1286
59.991,3,140,18.8343
59.989,3,145,18.6183
59.976,3,150,18.3068
59.991,3,155,18.1258
59.992,3,160,18.0153
60.008,3,165,18.0081
60.005,3,170,18.0036
60.025,3,175,17.7693
60.013,3,178,17.918
60.004,3,180,17.7896
60.02,3,182,17.9436
60.02,3,185,17.8954
60.017,3,190,17.987
60.019,3,195,18.0675
60.017,3,200,18.1464
60.023,3,205,18.3155
60.017,3,210,18.5419
60.014,3,215,18.8285
60.009,3,220,19.0892
60.005,3,225,19.2904
60.004,3,230,19.5457
59.991,3,235,19.5462
60.008,3,240,19.443
59.997,5,-5,10.2888
60.002,5,-2,10.3285
60.001,5,0,10.3152
60.001,5,2,10.2721
59.999,5,5,10.2613
60.001,5,10,10.218
60.002,5,15,10.2786
59.991,5,20,10.3581
60,5,25,10.5177
59.996,5,30,10.673
60.002,5,35,10.9491
59.997,5,40,11.2297
59.998,5,45,11.4646
59.999,5,50,11.7173
59.998,5,55,11.928
60.004,5,60,12.011
60.001,5,65,11.9115
60.002,5,70,11.5056
59.998,5,75,10.8924
60,5,77,10.6602
59.998,5,79,10.5898
60.005,5,81,11.0141
59.999,5,83,12.5255
59.996,5,85,17.238
59.999,5,86,17.0962
59.997,5,87,14.582
59.996,5,88,12.8702
59.996,5,89,11.8887
59.997,5,90,11.3907
59.998,5,91,11.1469
59.995,5,92,11.0259
59.997,5,93,11.0118
60.001,5,94,11.065
59.995,5,95,11.1531
59.989,5,97,11.453
59.986,5,99,11.7023
59.986,5,101,11.9561
59.982,5,103,12.1074
59.971,5,105,12.3001
59.981,5,110,12.4073
59.98,5,115,12.2951
59.984,5,120,12.0401
59.975,5,125,11.7295
59.983,5,130,11.4487
59.991,5,135,11.1344
59.982,5,140,10.8674
59.984,5,145,10.5916
60.007,5,150,10.3988
60.009,5,155,10.3091
60.024,5,160,10.2017
60.028,5,165,10.2245
60.016,5,170,10.2633
60.012,5,175,10.2756
60.029,5,178,10.316
60.014,5,180,10.2349
60.023,5,182,10.2724
60.025,5,185,10.2529
60.017,5,190,10.2208
60.017,5,195,10.2712
60.023,5,200,10.3545
60.017,5,205,10.5082
60.018,5,210,10.672
60.021,5,215,10.8662
60.021,5,220,11.2321
60.016,5,225,11.4635
60.007,5,230,11.7546
60.007,5,235,11.9402
60.008,5,240,12.0588
59.997,8,-5,5.1671
59.99,8,-2,5.1402
60,8,0,5.1298
59.998,8,2,5.1063
59.995,8,5,5.0268
59.997,8,10,5.0334
60,8,15,5.0359
59.998,8,20,5.1116
59.991,8,25,5.2473
59.993,8,30,5.4704
59.99,8,35,5.6862
59.997,8,40,5.9553
59.997,8,45,6.2266
59.997,8,50,6.5265
60.002,8,55,6.7955
59.999,8,60,7.0062
60,8,65,7.1079
60,8,70,7.0479
59.997,8,75,6.7557
60,8,77,6.6775
59.997,8,79,6.6528
60.001,8,81,6.9523
60.003,8,83,8.1966
60.001,8,85,13.5147
59.995,8,86,13.4638
59.994,8,87,10.1512
59.997,8,88,8.4682
60.002,8,89,7.6099
59.996,8,90,7.184
59.998,8,91,6.9904
59.998,8,92,6.9337
59.995,8,93,6.8914
60.001,8,94,6.9117
59.995,8,95,6.9593
60.001,8,97,7.0876
59.993,8,99,7.2098
59.997,8,101,7.301
59.995,8,103,7.3591
60,8,105,7.3221
59.999,8,110,7.2354
59.998,8,115,6.9775
59.983,8,120,6.6737
59.98,8,125,6.4285
59.976,8,130,6.0115
59.987,8,135,5.7646
59.99,8,140,5.5341
59.978,8,145,5.2949
59.976,8,150,5.1402
59.991,8,155,5.0339
60.003,8,160,4.9853
60.015,8,165,5.0151
60.025,8,170,5.0595
60.016,8,175,5.1437
60.008,8,178,5.1035
60.017,8,180,5.1008
60.019,8,182,5.0809
60.005,8,185,5.0351
60.008,8,190,5.002
60.005,8,195,5.0357
60.01,8,200,5.1199
60.006,8,205,5.2427
60.002,8,210,5.4532
60,8,215,5.6811
59.991,8,220,5.9654
59.994,8,225,6.2343
59.996,8,230,6.5365
60,8,235,6.7902
59.997,8,240,7.0297

File: data/Shanghai Creative Superconductor Technologies SCST-W12 2G HTS 65 K Angle Dependence.csv
Temperature (K),Applied field (T),Applied field angle (°),Critical current (A)
64.99,0,-5,68.3595
64.989,0,-2,68.5147
64.993,0,0,68.5215
64.991,0,2,68.3335
64.993,0,5,68.4799
64.995,0,10,68.4013
64.992,0,15,68.4045
64.994,0,20,68.4346
64.994,0,25,68.2887
64.997,0,30,68.3684
64.993,0,35,68.3474
64.998,0,40,68.3746
65,0,45,68.4177
64.994,0,50,68.3474
64.986,0,55,68.3704
64.995,0,60,68.5437
64.989,0,65,68.4281
64.992,0,70,68.4105
64.993,0,75,68.43
64.993,0,77,68.3778
64.994,0,79,68.3288
64.994,0,81,68.5752
64.993,0,83,68.3768
64.995,0,85,68.4363
64.997,0,86,68.5009
64.99,0,87,68.4609
64.99,0,88,68.4088
64.99,0,89,68.4312
64.995,0,90,68.5608
64.989,0,91,68.343
64.999,0,92,68.4382
64.994,0,93,68.3714
64.996,0,94,68.417
64.99,0,95,68.4958
64.994,0,97,68.5026
64.993,0,99,68.5933
64.999,0,101,68.508
64.991,0,103,68.3687
64.997,0,105,68.4662
64.989,0,110,68.4517
64.988,0,115,68.5339
64.983,0,120,68.5354
64.984,0,125,68.6367
64.988,0,130,68.4622
64.996,0,135,68.5204
65.004,0,140,68.5943
65,0,145,68.505
64.996,0,150,68.5681
65.01,0,155,68.4706
64.989,0,160,68.4816
64.997,0,165,68.4274
65.009,0,170,68.3259
65.002,0,175,68.341
64.99,0,178,68.3519
64.985,0,180,68.4214
64.975,0,182,68.4315
64.995,0,185,68.3966
64.986,0,190,68.5303
64.986,0,195,68.4151
64.983,0,200,68.4772
64.993,0,205,68.3865
64.997,0,210,68.4045
64.994,0,215,68.4692
64.987,0,220,68.4454
64.99,0,225,68.4023
64.987,0,230,68.4301
64.991,0,235,68.3975
64.986,0,240,68.3905
64.977,0.05,-5,67.5594
64.973,0.05,-2,67.5595
64.99,0.05,0,67.6783
64.994,0.05,2,67.6764
64.994,0.05,5,67.6363
64.991,0.05,10,67.665
64.993,0.05,15,67.7437
64.994,0.05,20,67.7643
64.994,0.05,25,67.848
64.994,0.05,30,67.8584
64.996,0.05,35,67.7632
64.993,0.05,40,67.7946
64.995,0.05,45,67.7284
64.995,0.05,50,67.7256
64.998,0.05,55,67.7196
64.992,0.05,60,67.6187
64.996,0.05,65,67.5897
64.995,0.05,70,67.5542
64.997,0.05,75,67.5401
64.99,0.05,77,67.6325
64.987,0.05,79,67.5382
64.992,0.05,81,67.4841
64.994,0.05,83,67.4704
64.994,0.05,85,67.448
64.994,0.05,86,67.4407
64.992,0.05,87,67.3826
64.991,0.05,88,67.401
64.988,0.05,89,67.4794
64.996,0.05,90,67.4787
64.995,0.05,91,67.4731
64.99,0.05,92,67.4936
64.996,0.05,93,67.3797
64.995,0.05,94,67.4548
64.992,0.05,95,67.4816
64.987,0.05,97,67.3657
64.99,0.05,99,67.3684
64.993,0.05,101,67.3391
64.988,0.05,103,67.3578
64.988,0.05,105,67.2422
64.99,0.05,110,67.1933
64.99,0.05,115,67.0012
64.989,0.05,120,67.1568
64.997,0.05,125,67.1268
64.991,0.05,130,67.0563
64.987,0.05,135,67.0414
64.986,0.05,140,67.0892
64.98,0.05,145,66.9419
65.004,0.05,150,67.0279
64.993,0.05,155,66.899
65.005,0.05,160,67.0316
64.998,0.05,165,66.7075
64.983,0.05,170,67.0496
64.993,0.05,175,66.9463
64.983,0.05,178,67.1249
64.978,0.05,180,67.1278
64.999,0.05,182,66.9305
65,0.05,185,67.0415
64.99,0.05,190,67.1343
64.995,0.05,195,67.11
64.995,0.05,200,67.2475
64.995,0.05,205,67.2162
64.99,0.05,210,67.2209
64.993,0.05,215,67.2667
64.991,0.05,220,67.265
65.002,0.05,225,67.1494
64.989,0.05,230,67.3861
64.994,0.05,235,67.0338
64.99,0.05,240,67.1429
64.993,0.1,-5,65.4889
64.994,0.1,-2,65.6243
64.991,0.1,0,65.6463
64.994,0.1,2,65.7486
64.996,0.1,5,65.6962
64.995,0.1,10,65.8658
64.991,0.1,15,65.958
64.994,0.1,20,65.8492
64.995,0.1,25,65.9202
64.99,0.1,30,65.9524
64.992,0.1,35,65.9124
64.989,0.1,40,65.4756
64.998,0.1,45,65.7896
64.996,0.1,50,65.7198
64.995,0.1,55,65.5795
64.995,0.1,60,65.3882
64.985,0.1,65,65.0512
64.992,0.1,70,65.1874
64.993,0.1,75,65.0834
64.987,0.1,77,65.036
64.988,0.1,79,64.8966
64.992,0.1,81,64.9966
64.993,0.1,83,64.6999
64.99,0.1,85,64.9569
64.995,0.1,86,64.9078
64.991,0.1,87,64.8939
64.994,0.1,88,64.944
64.99,0.1,89,64.9928
64.99,0.1,90,64.885
64.996,0.1,91,64.863
64.994,0.1,92,64.8613
64.993,0.1,93,64.8465
64.991,0.1,94,64.889
64.992,0.1,95,64.8592
64.988,0.1,97,64.7114
64.992,0.1,99,64.5533
64.987,0.1,101,64.6532
64.986,0.1,103,64.6406
64.991,0.1,105,64.6444
64.986,0.1,110,64.563
64.986,0.1,115,64.374
64.991,0.1,120,64.3118
64.984,0.1,125,64.2037
64.983,0.1,130,64.1211
65.008,0.1,135,63.9886
64.988,0.1,140,64.0359
65.003,0.1,145,64.1745
64.995,0.1,150,64.158
65.012,0.1,155,64.0986
64.985,0.1,160,63.9331
65.004,0.1,165,63.8379
65.015,0.1,170,64.0998
65.017,0.1,175,64.2039
65.002,0.1,178,63.8565
64.991,0.1,180,64.301
64.986,0.1,182,64.3027
64.99,0.1,185,64.4448
64.988,0.1,190,64.437
64.991,0.1,195,64.5655
64.987,0.1,200,64.6444
64.983,0.1,205,64.5431
64.973,0.1,210,64.5141
64.987,0.1,215,64.6078
64.995,0.1,220,64.4565
64.978,0.1,225,64.4187
64.995,0.1,230,64.5286
64.992,0.1,235,64.3307
64.99,0.1,240,64.3615
64.984,0.2,-5,58.3071
64.975,0.2,-2,58.6566
64.978,0.2,0,58.6289
64.971,0.2,2,58.8429
64.972,0.2,5,58.9007
64.991,0.2,10,58.9764
64.976,0.2,15,59.1877
64.973,0.2,20,59.1611
64.973,0.2,25,59.0978
64.99,0.2,30,58.997
64.983,0.2,35,58.863
64.991,0.2,40,58.5557
64.984,0.2,45,58.3264
64.972,0.2,50,58.1982
64.974,0.2,55,57.9638
64.973,0.2,60,57.6755
64.973,0.2,65,57.3827
64.975,0.2,70,57.2411
64.992,0.2,75,57.0762
64.976,0.2,77,57.112
64.973,0.2,79,57.063
64.992,0.2,81,57.0925
64.993,0.2,83,57.0251
64.994,0.2,85,57.0588
64.978,0.2,86,57.0796
64.991,0.2,87,57.0334
64.975,0.2,88,57.0614
64.974,0.2,89,57.1186
64.974,0.2,90,57.1718
64.992,0.2,91,57.0757
64.973,0.2,92,57.1246
64.972,0.2,93,57.1283
64.995,0.2,94,56.9678
64.988,0.2,95,57.1351
64.975,0.2,97,57.1667
64.975,0.2,99,57.1557
64.977,0.2,101,57.1272
64.991,0.2,103,57.2012
64.977,0.2,105,57.1942
64.975,0.2,110,57.1743
64.974,0.2,115,57.1098
64.997,0.2,120,57.1904
64.977,0.2,125,57.0952
64.995,0.2,130,57.2529
64.983,0.2,135,57.2177
64.992,0.2,140,57.1843
64.995,0.2,145,57.2074
64.998,0.2,150,57.1486
64.991,0.2,155,57.2387
64.976,0.2,160,57.151
64.981,0.2,165,57.2374
64.982,0.2,170,57.2515
64.979,0.2,175,57.3569
64.979,0.2,178,57.4871
64.982,0.2,180,57.5352
64.984,0.2,182,57.5481
64.981,0.2,185,57.6489
64.987,0.2,190,57.5512
64.983,0.2,195,57.8518
64.978,0.2,200,57.9549
64.99,0.2,205,57.8999
64.993,0.2,210,57.7889
64.995,0.2,215,57.6368
64.986,0.2,220,57.5148
64.977,0.2,225,57.2042
64.975,0.2,230,56.91
64.981,0.2,235,56.6987
64.99,0.2,240,56.4085
64.974,0.3,-5,52.2209
64.978,0.3,-2,52.3634
64.977,0.3,0,52.3871
65.006,0.3,2,52.4066
64.999,0.3,5,52.4435
64.989,0.3,10,52.3774
64.997,0.3,15,52.4398
64.996,0.3,20,52.4435
65.001,0.3,25,52.3421
65,0.3,30,52.141
65.004,0.3,35,51.9068
64.998,0.3,40,51.7307
64.99,0.3,45,51.4679
65.001,0.3,50,51.0881
65.01,0.3,55,50.7419
64.997,0.3,60,50.3701
65.008,0.3,65,49.9101
65.001,0.3,70,49.8645
64.988,0.3,75,49.6552
64.981,0.3,77,49.5268
64.976,0.3,79,49.5279
64.995,0.3,81,49.5139
64.995,0.3,83,49.6716
64.993,0.3,85,49.6666
64.998,0.3,86,49.6686
65.003,0.3,87,49.8722
64.979,0.3,88,49.8886
64.999,0.3,89,49.8603
65.007,0.3,90,50.0068
65.003,0.3,91,49.9927
65.008,0.3,92,50.014
65.01,0.3,93,50.1122
64.995,0.3,94,50.1557
65.002,0.3,95,50.1951
65.002,0.3,97,50.2613
64.991,0.3,99,50.3659
65.005,0.3,101,50.4261
65.001,0.3,103,50.4992
64.995,0.3,105,50.5374
65,0.3,110,50.9142
65.001,0.3,115,50.9876
64.999,0.3,120,51.049
65.007,0.3,125,51.2077
65.011,0.3,130,51.2673
65.023,0.3,135,51.3256
65.004,0.3,140,51.3148
65.001,0.3,145,51.3607
64.985,0.3,150,51.3965
64.999,0.3,155,51.4949
64.997,0.3,160,51.4071
64.99,0.3,165,51.5046
65.01,0.3,170,51.3728
64.996,0.3,175,51.5573
64.996,0.3,178,51.5597
65.011,0.3,180,51.6505
65.001,0.3,182,51.6843
64.998,0.3,185,51.7104
64.974,0.3,190,51.8289
64.987,0.3,195,51.8917
64.993,0.3,200,51.8424
64.976,0.3,205,51.8097
64.999,0.3,210,51.7355
64.998,0.3,215,51.5661
64.984,0.3,220,51.162
64.984,0.3,225,50.8436
65.003,0.3,230,50.4487
64.997,0.3,235,49.9188
64.989,0.3,240,49.642
64.99,0.5,-5,43.6191
64.99,0.5,-2,43.7598
64.986,0.5,0,43.8493
64.984,0.5,2,43.8052
64.984,0.5,5,43.8252
64.986,0.5,10,43.8016
64.984,0.5,15,43.9641
64.983,0.5,20,43.7608
64.983,0.5,25,43.6728
64.986,0.5,30,43.6263
64.984,0.5,35,43.4955
64.988,0.5,40,43.111
64.985,0.5,45,42.737
64.983,0.5,50,42.1854
64.986,0.5,55,41.6218
64.987,0.5,60,40.9787
64.986,0.5,65,40.3354
64.99,0.5,70,39.6982
64.982,0.5,75,39.2918
64.988,0.5,77,39.2577
64.987,0.5,79,39.394
64.985,0.5,81,39.3111
64.983,0.5,83,39.457
64.981,0.5,85,39.4964
64.986,0.5,86,39.6669
64.981,0.5,87,39.6918
64.985,0.5,88,39.8413
64.986,0.5,89,39.8913
64.981,0.5,90,39.8859
64.983,0.5,91,39.9757
64.978,0.5,92,40.1334
64.976,0.5,93,40.239
64.978,0.5,94,40.3095
64.979,0.5,95,40.3242
64.989,0.5,97,40.5003
64.991,0.5,99,40.7205
64.977,0.5,101,41.004
64.982,0.5,103,41.2141
64.988,0.5,105,41.4143
64.983,0.5,110,41.9628
64.985,0.5,115,42.4349
64.992,0.5,120,42.7634
64.985,0.5,125,43.1688
64.985,0.5,130,43.3562
65,0.5,135,43.4525
64.991,0.5,140,43.4603
64.999,0.5,145,43.5009
64.979,0.5,150,43.4691
64.984,0.5,155,43.5432
64.98,0.5,160,43.4753
65.002,0.5,165,43.4014
65.01,0.5,170,43.4373
65.02,0.5,175,43.4303
65.011,0.5,178,43.4156
65.014,0.5,180,43.5599
65.002,0.5,182,43.5604
65.016,0.5,185,43.5955
65.028,0.5,190,43.7471
65.018,0.5,195,43.7308
65.012,0.5,200,43.8249
65.003,0.5,205,43.6937
65.002,0.5,210,43.4711
65.004,0.5,215,43.3288
64.995,0.5,220,43.1429
64.992,0.5,225,42.7689
64.99,0.5,230,42.3564
64.996,0.5,235,41.715
64.994,0.5,240,41.0174
65.007,1,-5,31.2923
65.001,1,-2,31.3208
64.999,1,0,31.3066
64.995,1,2,31.3399
64.996,1,5,31.3734
64.992,1,10,31.4437
64.995,1,15,31.5396
64.996,1,20,31.5525
64.989,1,25,31.6282
64.991,1,30,31.6709
64.995,1,35,31.6563
64.99,1,40,31.539
64.993,1,45,31.3554
64.989,1,50,31.0478
64.995,1,55,30.4765
64.994,1,60,29.7408
64.991,1,65,28.7317
64.996,1,70,27.6198
64.996,1,75,26.632
64.998,1,77,26.4711
64.998,1,79,26.3888
64.996,1,81,26.7595
65.001,1,83,27.1907
64.996,1,85,27.6224
64.996,1,86,27.6589
64.996,1,87,27.7247
64.998,1,88,27.6412
64.997,1,89,27.5186
64.991,1,90,27.4779
64.995,1,91,27.4067
64.996,1,92,27.3953
64.993,1,93,27.3948
64.996,1,94,27.4358
64.993,1,95,27.5391
64.997,1,97,27.8958
64.997,1,99,28.3069
64.998,1,101,28.6901
64.996,1,103,29.213
64.996,1,105,29.5581
64.999,1,110,30.5038
64.995,1,115,31.1041
64.993,1,120,31.5334
64.984,1,125,31.839
64.976,1,130,31.9617
64.986,1,135,31.9045
64.988,1,140,31.803
64.989,1,145,31.5822
64.99,1,150,31.5798
65.008,1,155,31.4065
64.999,1,160,31.4225
65.011,1,165,31.288
65.017,1,170,31.2631
65.028,1,175,31.2111
65.017,1,178,31.2077
65.012,1,180,31.2911
65.014,1,182,31.3026
65.003,1,185,31.3297
64.999,1,190,31.4138
65.002,1,195,31.4477
64.993,1,200,31.4655
64.995,1,205,31.5675
64.992,1,210,31.5477
64.992,1,215,31.5901
64.987,1,220,31.5759
64.992,1,225,31.3295
64.985,1,230,31.0475
64.996,1,235,30.5759
64.995,1,240,29.9142
65.008,2,-5,18.8357
65.009,2,-2,18.8526
65.006,2,0,18.8528
65,2,2,18.8651
64.999,2,5,18.8976
65,2,10,18.9741
65,2,15,19.0589
65.001,2,20,19.1873
64.999,2,25,19.2802
64.996,2,30,19.532
64.995,2,35,19.7249
64.997,2,40,19.8868
64.996,2,45,20
64.998,2,50,20.0595
64.993,2,55,19.8946
65,2,60,19.5616
64.999,2,65,18.909
65.001,2,70,17.9192
64.994,2,75,16.7718
64.998,2,77,16.4163
64.997,2,79,16.3027
64.994,2,81,16.5284
64.994,2,83,17.4225
64.993,2,85,18.6066
64.989,2,86,18.6264
64.987,2,87,18.2808
64.996,2,88,17.7879
64.992,2,89,17.3786
64.988,2,90,17.1269
64.988,2,91,17.0314
64.99,2,92,16.9788
64.99,2,93,17.032
64.996,2,94,17.1237
64.988,2,95,17.3097
64.988,2,97,17.7822
64.986,2,99,18.1057
64.982,2,101,18.5946
64.988,2,103,18.9941
64.994,2,105,19.3923
64.988,2,110,20.0233
64.972,2,115,20.4251
64.983,2,120,20.4824
64.986,2,125,20.4231
64.971,2,130,20.2117
64.979,2,135,20.0654
64.988,2,140,19.7661
64.982,2,145,19.4992
64.974,2,150,19.3221
64.984,2,155,19.1349
65.002,2,160,18.956
65.013,2,165,18.9529
65.016,2,170,18.8837
65.026,2,175,18.8458
65.019,2,178,18.8608
65.024,2,180,18.8719
65.018,2,182,18.7449
65.021,2,185,18.8203
65.017,2,190,18.8786
65.018,2,195,18.9925
65.02,2,200,19.1574
65.014,2,205,19.3329
65.014,2,210,19.5195
65.009,2,215,19.6526
64.997,2,220,19.9095
64.999,2,225,20.0346
64.995,2,230,20.0887
64.999,2,235,20.0851
65.004,2,240,19.5482
65.003,3,-5,12.682
65.001,3,-2,12.7044
65.001,3,0,12.6942
65.002,3,2,12.7027
64.999,3,5,12.6571
65,3,10,12.7352
64.992,3,15,12.8265
64.997,3,20,12.95
65.004,3,25,13.125
64.998,3,30,13.327
64.996,3,35,13.5594
64.995,3,40,13.809
64.995,3,45,14.0187
65.002,3,50,14.2009
65.002,3,55,14.2846
65.001,3,60,14.1597
64.999,3,65,13.8251
64.998,3,70,13.1331
64.998,3,75,12.2449
64.998,3,77,11.9291
65,3,79,11.7618
64.999,3,81,11.9023
64.997,3,83,12.8483
65.002,3,85,14.6185
64.996,3,86,14.575
64.998,3,87,13.8605
64.997,3,88,13.1534
64.997,3,89,12.6586
64.998,3,90,12.4427
64.995,3,91,12.3013
64.992,3,92,12.2901
64.992,3,93,12.3392
64.984,3,94,12.4329
64.989,3,95,12.5694
64.979,3,97,12.941
64.98,3,99,13.2977
64.981,3,101,13.6456
64.981,3,103,13.9714
64.977,3,105,14.2019
64.978,3,110,14.5894
64.99,3,115,14.7173
64.99,3,120,14.5247
64.985,3,125,14.4341
64.987,3,130,14.083
64.988,3,135,13.8192
64.978,3,140,13.5328
64.992,3,145,13.2869
64.99,3,150,13.1048
64.981,3,155,12.9377
64.99,3,160,12.83
65.026,3,165,12.7497
65.028,3,170,12.6677
65.027,3,175,12.7172
65.025,3,178,12.628
65.019,3,180,12.6629
65.022,3,182,12.6425
65.028,3,185,12.6705
65.021,3,190,12.7323
65.027,3,195,12.839
65.013,3,200,12.9546
65.025,3,205,13.1019
65.026,3,210,13.3076
65.022,3,215,13.549
65.016,3,220,13.7749
65.007,3,225,14.0361
65.006,3,230,14.2154
65.007,3,235,14.2939
65.009,3,240,14.1807
65.004,5,-5,6.6171
65.004,5,-2,6.6468
65.003,5,0,6.6061
65.004,5,2,6.6008
65.001,5,5,6.5689
65.003,5,10,6.597
65.002,5,15,6.6619
64.995,5,20,6.7794
65,5,25,6.9039
65.003,5,30,7.1258
64.998,5,35,7.3464
65.003,5,40,7.6199
64.999,5,45,7.891
64.997,5,50,8.1591
65.001,5,55,8.3947
65,5,60,8.5108
65.004,5,65,8.488
65.001,5,70,8.1975
64.998,5,75,7.6694
64.998,5,77,7.502
65.001,5,79,7.3888
65.002,5,81,7.5324
64.999,5,83,8.308
65.001,5,85,10.5748
65.005,5,86,10.5498
65.002,5,87,9.3536
64.997,5,88,8.5521
65.001,5,89,8.074
65,5,90,7.845
64.999,5,91,7.7292
64.996,5,92,7.6903
64.999,5,93,7.7205
64.998,5,94,7.8077
65.001,5,95,7.9043
64.998,5,97,8.114
64.99,5,99,8.3224
64.999,5,101,8.4988
64.999,5,103,8.6468
64.997,5,105,8.7276
65.004,5,110,8.7852
65.003,5,115,8.5276
64.998,5,120,8.3764
64.986,5,125,8.0583
64.981,5,130,7.7645
64.986,5,135,7.4726
64.983,5,140,7.2426
64.987,5,145,7.0102
64.993,5,150,6.8239
65.001,5,155,6.6902
65.002,5,160,6.5804
65.009,5,165,6.5922
65.015,5,170,6.5295
65.017,5,175,6.6088
65.025,5,178,6.6525
65.018,5,180,6.6395
65.02,5,182,6.5767
65.014,5,185,6.5905
65.011,5,190,6.5861
65.016,5,195,6.651
65.01,5,200,6.7205
65.006,5,205,6.8998
65.008,5,210,7.1058
65,5,215,7.346
64.996,5,220,7.5996
65.004,5,225,7.8487
64.997,5,230,8.2016
65.001,5,235,8.4318
64.999,5,240,8.5264
64.994,8,-5,2.6822
64.996,8,-2,2.6685
64.995,8,0,2.6756
64.996,8,2,2.6447
64.997,8,5,2.6266
64.995,8,10,2.6028
64.996,8,15,2.6356
64.995,8,20,2.7238
64.997,8,25,2.8628
64.986,8,30,3.0404
64.995,8,35,3.2535
64.99,8,40,3.5238
65,8,45,3.7896
64.999,8,50,4.0843
64.996,8,55,4.3649
64.997,8,60,4.6435
64.998,8,65,4.8183
64.997,8,70,4.8258
64.994,8,75,4.679
64.996,8,77,4.5809
64.999,8,79,4.5454
64.999,8,81,4.6979
64.998,8,83,5.3097
64.995,8,85,7.8505
64.995,8,86,7.8496
64.996,8,87,6.3701
64.994,8,88,5.5419
64.998,8,89,5.1014
64.994,8,90,4.8901
64.999,8,91,4.7692
64.989,8,92,4.7262
64.999,8,93,4.7322
64.995,8,94,4.7634
64.997,8,95,4.8066
64.991,8,97,4.8866
64.989,8,99,4.984
64.989,8,101,5.0224
64.984,8,103,5.0483
64.984,8,105,5.0116
64.973,8,110,4.8197
64.979,8,115,4.5412
64.982,8,120,4.2287
64.977,8,125,3.9069
64.981,8,130,3.6419
64.995,8,135,3.3443
65.002,8,140,3.1179
64.996,8,145,2.9063
64.997,8,150,2.7493
64.984,8,155,2.6627
64.988,8,160,2.5729
65.008,8,165,2.5781
65.008,8,170,2.6119
65.027,8,175,2.689
65.017,8,178,2.6658
65.024,8,180,2.6151
65.024,8,182,2.6102
65.022,8,185,2.6102
65.019,8,190,2.5926
65.025,8,195,2.6185
65.016,8,200,2.7225
65.013,8,205,2.854
65.003,8,210,3.0427
65.01,8,215,3.2315
65.001,8,220,3.5321
64.999,8,225,3.7918
65.002,8,230,4.0771
65.006,8,235,4.3894
64.995,8,240,4.6528
