Repository: jongyunh/JcPrediction

File: data/Shanghai Creative Superconductor Technologies SCST-W12 2G HTS 77.5 K Angle Dependence.csv
Temperature (K),Applied field (T),Applied field angle (°),Critical current (A)
77.494,0,-5,27.1462
77.495,0,-2,27.1595
77.493,0,0,27.1458
77.493,0,2,27.1078
77.494,0,5,27.143
77.496,0,10,27.1003
77.495,0,15,27.1052
77.492,0,20,27.1314
77.491,0,25,27.1378
77.493,0,30,27.0926
77.493,0,35,27.0459
77.488,0,40,27.0906
77.492,0,45,27.1365
77.496,0,50,27.1089
77.495,0,55,27.0931
77.494,0,60,27.1447
77.496,0,65,27.129
77.494,0,70,27.0887
77.49,0,75,27.1535
77.494,0,77,27.1805
77.495,0,79,27.1023
77.492,0,81,27.1589
77.495,0,83,27.1722
77.492,0,85,27.1321
77.498,0,86,27.1277
77.499,0,87,27.1189
77.494,0,88,27.1038
77.494,0,89,27.197
77.496,0,90,27.1623
77.493,0,91,27.1469
77.49,0,92,27.1411
77.49,0,93,27.1759
77.493,0,94,27.1462
77.494,0,95,27.1159
77.5,0,97,27.1042
77.493,0,99,27.1153
77.495,0,101,27.159
77.489,0,103,27.135
77.502,0,105,27.1728
77.492,0,110,27.1385
77.494,0,115,27.1824
77.498,0,120,27.1594
77.492,0,125,27.2038
77.492,0,130,27.1636
77.487,0,135,27.2066
77.493,0,140,27.21
77.491,0,145,27.1722
77.487,0,150,27.2404
77.496,0,155,27.2068
77.497,0,160,27.138
77.494,0,165,27.1706
77.492,0,170,27.1337
77.494,0,175,27.1652
77.495,0,178,27.1781
77.494,0,180,27.126
77.496,0,182,27.1317
77.486,0,185,27.1931
77.495,0,190,27.1754
77.493,0,195,27.1588
77.499,0,200,27.1518
77.494,0,205,27.1698
77.491,0,210,27.1384
77.49,0,215,27.1434
77.497,0,220,27.1726
77.492,0,225,27.1599
77.491,0,230,27.1372
77.502,0,235,27.1509
77.492,0,240,27.1061
77.491,0.01,-5,27.0856
77.495,0.01,-2,27.0898
77.491,0.01,0,27.0851
77.496,0.01,2,27.0986
77.494,0.01,5,27.1027
77.494,0.01,10,27.0744
77.493,0.01,15,27.1414
77.493,0.01,20,27.1309
77.498,0.01,25,27.0879
77.493,0.01,30,27.0869
77.491,0.01,35,27.0737
77.49,0.01,40,27.129
77.491,0.01,45,27.0815
77.492,0.01,50,27.0575
77.495,0.01,55,27.0851
77.496,0.01,60,27.1308
77.496,0.01,65,27.1136
77.494,0.01,70,27.1132
77.491,0.01,75,27.1072
77.498,0.01,77,27.0546
77.491,0.01,79,27.1091
77.49,0.01,81,27.1065
77.491,0.01,83,27.1035
77.488,0.01,85,27.1176
77.496,0.01,86,27.1213
77.497,0.01,87,27.1324
77.496,0.01,88,27.1419
77.494,0.01,89,27.1026
77.495,0.01,90,27.1035
77.488,0.01,91,27.1086
77.494,0.01,92,27.1109
77.496,0.01,93,27.1386
77.487,0.01,94,27.0575
77.493,0.01,95,27.1345
77.496,0.01,97,27.1085
77.496,0.01,99,27.0822
77.495,0.01,101,27.1033
77.5,0.01,103,27.0718
77.49,0.01,105,27.0803
77.497,0.01,110,27.0827
77.495,0.01,115,27.0619
77.493,0.01,120,27.0597
77.492,0.01,125,27.1133
77.49,0.01,130,27.0665
77.486,0.01,135,27.0851
77.489,0.01,140,27.0679
77.489,0.01,145,27.1045
77.492,0.01,150,27.1006
77.491,0.01,155,27.0776
77.498,0.01,160,27.0839
77.49,0.01,165,27.1049
77.493,0.01,170,27.0923
77.49,0.01,175,27.0675
77.496,0.01,178,27.0907
77.494,0.01,180,27.052
77.491,0.01,182,27.131
77.498,0.01,185,27.0629
77.493,0.01,190,27.0697
77.491,0.01,195,27.0835
77.496,0.01,200,27.0589
77.498,0.01,205,27.0911
77.497,0.01,210,27.1151
77.493,0.01,215,27.1229
77.497,0.01,220,27.0764
77.495,0.01,225,27.0777
77.493,0.01,230,27.0958
77.496,0.01,235,27.0946
77.496,0.01,240,27.1375
77.493,0.015,-5,27.0437
77.494,0.015,-2,27.0771
77.492,0.015,0,27.1054
77.495,0.015,2,27.0939
77.49,0.015,5,27.1228
77.496,0.015,10,27.0774
77.496,0.015,15,27.0848
77.493,0.015,20,27.0928
77.494,0.015,25,27.0966
77.488,0.015,30,27.0236
77.49,0.015,35,27.0901
77.492,0.015,40,27.0546
77.49,0.015,45,27.0409
77.495,0.015,50,27.0133
77.492,0.015,55,27.0248
77.497,0.015,60,27
77.492,0.015,65,27.0302
77.493,0.015,70,26.9937
77.49,0.015,75,27.0019
77.494,0.015,77,27.0429
77.495,0.015,79,27.0363
77.498,0.015,81,27.0003
77.491,0.015,83,27.0312
77.49,0.015,85,27.0103
77.494,0.015,86,27.0067
77.498,0.015,87,27.0292
77.492,0.015,88,27.0312
77.497,0.015,89,27.0029
77.495,0.015,90,26.9791
77.491,0.015,91,27.0095
77.489,0.015,92,26.9956
77.499,0.015,93,27.0284
77.492,0.015,94,26.9766
77.492,0.015,95,27.0296
77.494,0.015,97,26.9753
77.492,0.015,99,27.0278
77.493,0.015,101,26.9845
77.491,0.015,103,26.9939
77.497,0.015,105,27.0104
77.496,0.015,110,26.9832
77.496,0.015,115,26.9418
77.489,0.015,120,26.9371
77.495,0.015,125,26.9439
77.494,0.015,130,26.966
77.491,0.015,135,26.9458
77.487,0.015,140,27.0107
77.492,0.015,145,26.9657
77.489,0.015,150,26.9593
77.494,0.015,155,26.9676
77.494,0.015,160,27.007
77.499,0.015,165,26.928
77.486,0.015,170,26.9136
77.492,0.015,175,26.996
77.493,0.015,178,26.9143
77.499,0.015,180,26.9509
77.497,0.015,182,26.9834
77.494,0.015,185,26.9628
77.486,0.015,190,26.9675
77.498,0.015,195,27.0068
77.499,0.015,200,26.97
77.492,0.015,205,27.018
77.491,0.015,210,26.9737
77.49,0.015,215,27.032
77.495,0.015,220,27.0337
77.494,0.015,225,26.9917
77.489,0.015,230,27.0235
77.499,0.015,235,27.0192
77.501,0.015,240,27.0376
77.495,0.02,-5,26.9895
77.499,0.02,-2,26.9773
77.496,0.02,0,27.0235
77.488,0.02,2,27.0184
77.491,0.02,5,27.0237
77.5,0.02,10,26.9692
77.495,0.02,15,27.0028
77.492,0.02,20,27.0416
77.494,0.02,25,26.9847
77.491,0.02,30,26.9919
77.496,0.02,35,27.0089
77.492,0.02,40,27.02
77.49,0.02,45,26.9772
77.494,0.02,50,26.9568
77.494,0.02,55,26.9383
77.497,0.02,60,26.9042
77.493,0.02,65,26.8966
77.494,0.02,70,26.9044
77.49,0.02,75,26.8819
77.491,0.02,77,26.8878
77.494,0.02,79,26.8779
77.492,0.02,81,26.8419
77.491,0.02,83,26.9149
77.492,0.02,85,26.9019
77.494,0.02,86,26.8975
77.496,0.02,87,26.8823
77.497,0.02,88,26.8976
77.496,0.02,89,26.8611
77.489,0.02,90,26.902
77.496,0.02,91,26.8951
77.489,0.02,92,26.897
77.496,0.02,93,26.8846
77.486,0.02,94,26.898
77.497,0.02,95,26.8568
77.496,0.02,97,26.9101
77.498,0.02,99,26.8739
77.495,0.02,101,26.888
77.496,0.02,103,26.87
77.494,0.02,105,26.843
77.497,0.02,110,26.8513
77.495,0.02,115,26.7846
77.49,0.02,120,26.7873
77.49,0.02,125,26.8155
77.49,0.02,130,26.8327
77.488,0.02,135,26.7952
77.49,0.02,140,26.7783
77.492,0.02,145,26.8196
77.493,0.02,150,26.7845
77.493,0.02,155,26.8051
77.492,0.02,160,26.7918
77.491,0.02,165,26.8405
77.491,0.02,170,26.785
77.489,0.02,175,26.8108
77.494,0.02,178,26.7954
77.492,0.02,180,26.8674
77.499,0.02,182,26.8788
77.492,0.02,185,26.8271
77.488,0.02,190,26.8822
77.494,0.02,195,26.8674
77.497,0.02,200,26.9011
77.495,0.02,205,26.8678
77.495,0.02,210,26.8603
77.497,0.02,215,26.9055
77.491,0.02,220,26.874
77.493,0.02,225,26.8907
77.497,0.02,230,26.8902
77.494,0.02,235,26.8966
77.5,0.02,240,26.8729
77.493,0.03,-5,26.7346
77.494,0.03,-2,26.7514
77.497,0.03,0,26.7609
77.496,0.03,2,26.7671
77.497,0.03,5,26.7756
77.496,0.03,10,26.731
77.495,0.03,15,26.7655
77.492,0.03,20,26.7108
77.496,0.03,25,26.7689
77.493,0.03,30,26.6876
77.49,0.03,35,26.7326
77.493,0.03,40,26.6837
77.492,0.03,45,26.7531
77.493,0.03,50,26.6385
77.495,0.03,55,26.679
77.492,0.03,60,26.5732
77.495,0.03,65,26.58
77.49,0.03,70,26.5693
77.49,0.03,75,26.5594
77.494,0.03,77,26.5709
77.496,0.03,79,26.5378
77.494,0.03,81,26.5567
77.493,0.03,83,26.534
77.491,0.03,85,26.5527
77.498,0.03,86,26.5176
77.501,0.03,87,26.4921
77.495,0.03,88,26.5202
77.495,0.03,89,26.5521
77.493,0.03,90,26.4933
77.492,0.03,91,26.5457
77.495,0.03,92,26.5544
77.494,0.03,93,26.5483
77.494,0.03,94,26.5494
77.497,0.03,95,26.541
77.499,0.03,97,26.497
77.495,0.03,99,26.4717
77.496,0.03,101,26.462
77.496,0.03,103,26.4703
77.494,0.03,105,26.5021
77.496,0.03,110,26.4612
77.493,0.03,115,26.403
77.494,0.03,120,26.4753
77.492,0.03,125,26.4802
77.49,0.03,130,26.4027
77.495,0.03,135,26.4656
77.494,0.03,140,26.4176
77.488,0.03,145,26.4658
77.492,0.03,150,26.5041
77.496,0.03,155,26.4877
77.49,0.03,160,26.4465
77.49,0.03,165,26.5201
77.493,0.03,170,26.5511
77.49,0.03,175,26.555
77.494,0.03,178,26.476
77.494,0.03,180,26.5241
77.491,0.03,182,26.4851
77.496,0.03,185,26.5144
77.493,0.03,190,26.5412
77.497,0.03,195,26.5656
77.497,0.03,200,26.5901
77.494,0.03,205,26.6061
77.492,0.03,210,26.5817
77.493,0.03,215,26.6245
77.497,0.03,220,26.5778
77.493,0.03,225,26.576
77.492,0.03,230,26.6287
77.5,0.03,235,26.6132
77.499,0.03,240,26.5935
77.503,0.05,-5,25.862
77.501,0.05,-2,25.9289
77.497,0.05,0,25.9396
77.496,0.05,2,25.8977
77.497,0.05,5,25.9493
77.494,0.05,10,25.9438
77.496,0.05,15,25.9475
77.495,0.05,20,26.0017
77.497,0.05,25,25.9807
77.495,0.05,30,25.9395
77.492,0.05,35,25.9191
77.49,0.05,40,25.9017
77.493,0.05,45,25.8559
77.493,0.05,50,25.8389
77.493,0.05,55,25.8233
77.495,0.05,60,25.7197
77.495,0.05,65,25.6712
77.496,0.05,70,25.6537
77.492,0.05,75,25.6239
77.493,0.05,77,25.5806
77.496,0.05,79,25.588
77.493,0.05,81,25.5694
77.49,0.05,83,25.567
77.496,0.05,85,25.5493
77.502,0.05,86,25.5367
77.496,0.05,87,25.5573
77.498,0.05,88,25.5495
77.495,0.05,89,25.5619
77.497,0.05,90,25.5293
77.494,0.05,91,25.5564
77.495,0.05,92,25.5551
77.496,0.05,93,25.5563
77.494,0.05,94,25.5741
77.492,0.05,95,25.5151
77.492,0.05,97,25.5179
77.491,0.05,99,25.5269
77.502,0.05,101,25.546
77.498,0.05,103,25.5628
77.497,0.05,105,25.5278
77.493,0.05,110,25.5062
77.494,0.05,115,25.4826
77.494,0.05,120,25.4713
77.494,0.05,125,25.488
77.494,0.05,130,25.4467
77.486,0.05,135,25.4616
77.493,0.05,140,25.4627
77.491,0.05,145,25.5032
77.493,0.05,150,25.4656
77.493,0.05,155,25.4975
77.494,0.05,160,25.4992
77.491,0.05,165,25.4842
77.489,0.05,170,25.5187
77.496,0.05,175,25.5233
77.486,0.05,178,25.5704
77.499,0.05,180,25.5791
77.493,0.05,182,25.5914
77.493,0.05,185,25.5782
77.493,0.05,190,25.6865
77.495,0.05,195,25.648
77.497,0.05,200,25.7059
77.494,0.05,205,25.6734
77.498,0.05,210,25.6966
77.491,0.05,215,25.7452
77.496,0.05,220,25.657
77.497,0.05,225,25.6387
77.501,0.05,230,25.6677
77.5,0.05,235,25.6068
77.502,0.05,240,25.6035
77.498,0.07,-5,24.8688
77.496,0.07,-2,24.8728
77.498,0.07,0,24.8625
77.494,0.07,2,24.8748
77.498,0.07,5,24.8844
77.496,0.07,10,24.8838
77.493,0.07,15,24.8651
77.496,0.07,20,24.8783
77.496,0.07,25,24.8302
77.494,0.07,30,24.806
77.495,0.07,35,24.7903
77.492,0.07,40,24.7441
77.494,0.07,45,24.6528
77.494,0.07,50,24.6255
77.496,0.07,55,24.5434
77.495,0.07,60,24.4795
77.496,0.07,65,24.4439
77.494,0.07,70,24.3602
77.492,0.07,75,24.3528
77.492,0.07,77,24.3132
77.496,0.07,79,24.3218
77.492,0.07,81,24.2919
77.493,0.07,83,24.3078
77.491,0.07,85,24.3043
77.494,0.07,86,24.3197
77.497,0.07,87,24.2999
77.5,0.07,88,24.2971
77.496,0.07,89,24.3234
77.495,0.07,90,24.3037
77.49,0.07,91,24.3217
77.496,0.07,92,24.3363
77.498,0.07,93,24.2847
77.496,0.07,94,24.3041
77.495,0.07,95,24.3359
77.498,0.07,97,24.3361
77.49,0.07,99,24.3403
77.49,0.07,101,24.339
77.492,0.07,103,24.358
77.487,0.07,105,24.3715
77.472,0.07,110,24.4154
77.478,0.07,115,24.3859
77.473,0.07,120,24.416
77.483,0.07,125,24.3876
77.477,0.07,130,24.4367
77.48,0.07,135,24.4473
77.48,0.07,140,24.4415
77.49,0.07,145,24.4263
77.491,0.07,150,24.3922
77.484,0.07,155,24.4604
77.491,0.07,160,24.4579
77.494,0.07,165,24.442
77.498,0.07,170,24.48
77.506,0.07,175,24.4656
77.521,0.07,178,24.4702
77.516,0.07,180,24.5244
77.515,0.07,182,24.539
77.506,0.07,185,24.56
77.52,0.07,190,24.5498
77.52,0.07,195,24.582
77.511,0.07,200,24.6074
77.51,0.07,205,24.6326
77.506,0.07,210,24.6304
77.499,0.07,215,24.6305
77.499,0.07,220,24.5952
77.495,0.07,225,24.5354
77.495,0.07,230,24.5417
77.501,0.07,235,24.3947
77.5,0.07,240,24.371
77.495,0.1,-5,23.27
77.495,0.1,-2,23.2862
77.49,0.1,0,23.303
77.487,0.1,2,23.2973
77.487,0.1,5,23.2523
77.491,0.1,10,23.2586
77.492,0.1,15,23.2345
77.491,0.1,20,23.2129
77.49,0.1,25,23.1864
77.49,0.1,30,23.1027
77.49,0.1,35,23.0396
77.488,0.1,40,22.9632
77.486,0.1,45,22.879
77.488,0.1,50,22.7842
77.488,0.1,55,22.6881
77.49,0.1,60,22.5787
77.49,0.1,65,22.4748
77.486,0.1,70,22.4262
77.483,0.1,75,22.3991
77.489,0.1,77,22.3625
77.495,0.1,79,22.3463
77.497,0.1,81,22.3684
77.496,0.1,83,22.3641
77.494,0.1,85,22.429
77.498,0.1,86,22.4303
77.501,0.1,87,22.3981
77.5,0.1,88,22.3977
77.505,0.1,89,22.3641
77.504,0.1,90,22.4043
77.5,0.1,91,22.4568
77.503,0.1,92,22.474
77.501,0.1,93,22.4288
77.501,0.1,94,22.5135
77.499,0.1,95,22.4491
77.502,0.1,97,22.4821
77.503,0.1,99,22.4936
77.499,0.1,101,22.572
77.499,0.1,103,22.5502
77.499,0.1,105,22.6114
77.493,0.1,110,22.7166
77.487,0.1,115,22.7411
77.482,0.1,120,22.8137
77.474,0.1,125,22.8136
77.476,0.1,130,22.8358
77.479,0.1,135,22.8482
77.485,0.1,140,22.8611
77.484,0.1,145,22.9157
77.478,0.1,150,22.9201
77.478,0.1,155,22.9418
77.476,0.1,160,22.9906
77.486,0.1,165,22.9467
77.493,0.1,170,22.9593
77.5,0.1,175,22.9919
77.503,0.1,178,22.9714
77.505,0.1,180,23.0231
77.516,0.1,182,23.0159
77.502,0.1,185,23.0499
77.513,0.1,190,23.0413
77.506,0.1,195,23.1417
77.507,0.1,200,23.1227
77.503,0.1,205,23.144
77.499,0.1,210,23.1451
77.485,0.1,215,23.1115
77.491,0.1,220,23.0506
77.5,0.1,225,22.9149
77.501,0.1,230,22.8299
77.499,0.1,235,22.695
77.507,0.1,240,22.6159
77.489,0.15,-5,21.0886
77.493,0.15,-2,21.1106
77.49,0.15,0,21.1138
77.493,0.15,2,21.086
77.495,0.15,5,21.0926
77.498,0.15,10,21.0779
77.493,0.15,15,21.035
77.494,0.15,20,20.9887
77.494,0.15,25,20.9392
77.491,0.15,30,20.8349
77.493,0.15,35,20.7266
77.49,0.15,40,20.6458
77.49,0.15,45,20.5016
77.496,0.15,50,20.3239
77.496,0.15,55,20.1995
77.497,0.15,60,20.026
77.499,0.15,65,19.8075
77.501,0.15,70,19.7007
77.499,0.15,75,19.6255
77.503,0.15,77,19.6024
77.498,0.15,79,19.6105
77.497,0.15,81,19.6453
77.496,0.15,83,19.698
77.498,0.15,85,19.7406
77.503,0.15,86,19.7131
77.505,0.15,87,19.7636
77.505,0.15,88,19.81
77.504,0.15,89,19.8203
77.504,0.15,90,19.8712
77.502,0.15,91,19.8882
77.506,0.15,92,19.8813
77.507,0.15,93,19.9246
77.51,0.15,94,19.9824
77.511,0.15,95,19.9359
77.515,0.15,97,20.0422
77.509,0.15,99,20.1078
77.508,0.15,101,20.148
77.5,0.15,103,20.209
77.496,0.15,105,20.2596
77.495,0.15,110,20.3856
77.49,0.15,115,20.5278
77.487,0.15,120,20.5961
77.486,0.15,125,20.6695
77.485,0.15,130,20.7416
77.486,0.15,135,20.7416
77.488,0.15,140,20.8097
77.489,0.15,145,20.8249
77.489,0.15,150,20.8413
77.492,0.15,155,20.8937
77.491,0.15,160,20.9211
77.494,0.15,165,20.9133
77.493,0.15,170,20.9164
77.497,0.15,175,20.9349
77.502,0.15,178,20.941
77.501,0.15,180,20.9641
77.504,0.15,182,20.9519
77.505,0.15,185,21.02
77.507,0.15,190,21.0149
77.511,0.15,195,21.0021
77.511,0.15,200,21.0163
77.508,0.15,205,21.0183
77.508,0.15,210,20.9931
77.497,0.15,215,20.9596
77.493,0.15,220,20.8801
77.487,0.15,225,20.8039
77.488,0.15,230,20.6328
77.494,0.15,235,20.4352
77.499,0.15,240,20.2195
77.494,0.2,-5,19.4653
77.496,0.2,-2,19.4466
77.502,0.2,0,19.4687
77.494,0.2,2,19.4685
77.494,0.2,5,19.4406
77.5,0.2,10,19.4186
77.502,0.2,15,19.3896
77.499,0.2,20,19.3753
77.498,0.2,25,19.2837
77.495,0.2,30,19.1929
77.491,0.2,35,19.0777
77.496,0.2,40,18.9666
77.494,0.2,45,18.7873
77.496,0.2,50,18.628
77.499,0.2,55,18.3976
77.496,0.2,60,18.1167
77.499,0.2,65,17.8851
77.495,0.2,70,17.699
77.492,0.2,75,17.608
77.504,0.2,77,17.5797
77.499,0.2,79,17.5856
77.499,0.2,81,17.6055
77.497,0.2,83,17.6834
77.499,0.2,85,17.7202
77.498,0.2,86,17.7268
77.502,0.2,87,17.7549
77.499,0.2,88,17.8332
77.5,0.2,89,17.8832
77.498,0.2,90,17.8714
77.499,0.2,91,17.9453
77.498,0.2,92,17.9949
77.502,0.2,93,18.0111
77.496,0.2,94,18.0665
77.501,0.2,95,18.1221
77.499,0.2,97,18.1565
77.5,0.2,99,18.228
77.502,0.2,101,18.2817
77.502,0.2,103,18.378
77.5,0.2,105,18.4405
77.495,0.2,110,18.6065
77.497,0.2,115,18.755
77.494,0.2,120,18.9145
77.493,0.2,125,18.9819
77.504,0.2,130,19.0722
77.497,0.2,135,19.1697
77.494,0.2,140,19.1949
77.494,0.2,145,19.2531
77.492,0.2,150,19.2485
77.491,0.2,155,19.3294
77.489,0.2,160,19.3624
77.493,0.2,165,19.355
77.498,0.2,170,19.3716
77.501,0.2,175,19.3846
77.503,0.2,178,19.4182
77.503,0.2,180,19.4243
77.503,0.2,182,19.4098
77.514,0.2,185,19.3895
77.506,0.2,190,19.4538
77.512,0.2,195,19.4526
77.513,0.2,200,19.4252
77.506,0.2,205,19.4223
77.502,0.2,210,19.3756
77.499,0.2,215,19.3197
77.491,0.2,220,19.2358
77.495,0.2,225,19.0908
77.491,0.2,230,18.932
77.499,0.2,235,18.7013
77.501,0.2,240,18.4296
77.498,0.3,-5,17.0303
77.498,0.3,-2,16.9978
77.501,0.3,0,17.0298
77.499,0.3,2,16.9889
77.495,0.3,5,17.0296
77.499,0.3,10,16.9886
77.499,0.3,15,16.9318
77.5,0.3,20,16.9199
77.495,0.3,25,16.8604
77.497,0.3,30,16.8094
77.494,0.3,35,16.7089
77.495,0.3,40,16.5637
77.496,0.3,45,16.3868
77.495,0.3,50,16.1662
77.499,0.3,55,15.9326
77.499,0.3,60,15.6197
77.498,0.3,65,15.2281
77.495,0.3,70,14.8754
77.492,0.3,75,14.6343
77.499,0.3,77,14.6136
77.498,0.3,79,14.6146
77.498,0.3,81,14.6933
77.497,0.3,83,14.7852
77.495,0.3,85,14.9125
77.5,0.3,86,14.9066
77.505,0.3,87,14.943
77.504,0.3,88,14.9906
77.498,0.3,89,15.0421
77.5,0.3,90,15.0733
77.501,0.3,91,15.0979
77.501,0.3,92,15.1461
77.499,0.3,93,15.1434
77.5,0.3,94,15.1841
77.501,0.3,95,15.219
77.501,0.3,97,15.3098
77.5,0.3,99,15.4011
77.502,0.3,101,15.5406
77.5,0.3,103,15.6188
77.498,0.3,105,15.7548
77.498,0.3,110,16.0296
77.5,0.3,115,16.2693
77.496,0.3,120,16.4615
77.49,0.3,125,16.6427
77.492,0.3,130,16.7455
77.496,0.3,135,16.7941
77.507,0.3,140,16.8165
77.511,0.3,145,16.8531
77.512,0.3,150,16.9092
77.503,0.3,155,16.9753
77.486,0.3,160,17.0089
77.491,0.3,165,17.012
77.484,0.3,170,17.0077
77.482,0.3,175,17.0496
77.487,0.3,178,17.0306
77.498,0.3,180,17.035
77.499,0.3,182,17.0186
77.499,0.3,185,17.0299
77.5,0.3,190,17.0512
77.499,0.3,195,17.0321
77.501,0.3,200,17.014
77.501,0.3,205,16.9774
77.501,0.3,210,16.9454
77.495,0.3,215,16.8844
77.496,0.3,220,16.7824
77.5,0.3,225,16.6487
77.499,0.3,230,16.4257
77.496,0.3,235,16.2154
77.509,0.3,240,15.9106
77.498,0.5,-5,13.7372
77.498,0.5,-2,13.7272
77.499,0.5,0,13.7498
77.497,0.5,2,13.7522
77.501,0.5,5,13.7277
77.499,0.5,10,13.7417
77.501,0.5,15,13.7419
77.5,0.5,20,13.7303
77.498,0.5,25,13.7261
77.497,0.5,30,13.6754
77.497,0.5,35,13.6242
77.494,0.5,40,13.5656
77.496,0.5,45,13.412
77.497,0.5,50,13.2409
77.498,0.5,55,12.9575
77.499,0.5,60,12.6164
77.501,0.5,65,12.2048
77.498,0.5,70,11.72
77.496,0.5,75,11.2752
77.497,0.5,77,11.194
77.498,0.5,79,11.1906
77.498,0.5,81,11.2801
77.499,0.5,83,11.4693
77.496,0.5,85,11.664
77.501,0.5,86,11.7144
77.503,0.5,87,11.7369
77.503,0.5,88,11.7289
77.504,0.5,89,11.7106
77.504,0.5,90,11.6915
77.495,0.5,91,11.683
77.495,0.5,92,11.6677
77.502,0.5,93,11.7005
77.503,0.5,94,11.7128
77.504,0.5,95,11.7553
77.502,0.5,97,11.8866
77.506,0.5,99,12.0413
77.502,0.5,101,12.2463
77.501,0.5,103,12.4106
77.503,0.5,105,12.5802
77.498,0.5,110,12.945
77.499,0.5,115,13.2308
77.498,0.5,120,13.488
77.49,0.5,125,13.6088
77.487,0.5,130,13.7054
77.494,0.5,135,13.7667
77.507,0.5,140,13.7572
77.51,0.5,145,13.7607
77.507,0.5,150,13.7786
77.501,0.5,155,13.7997
77.493,0.5,160,13.7994
77.49,0.5,165,13.81
77.49,0.5,170,13.7801
77.489,0.5,175,13.7742
77.49,0.5,178,13.7709
77.499,0.5,180,13.7665
77.507,0.5,182,13.7717
77.502,0.5,185,13.7574
77.5,0.5,190,13.7743
77.503,0.5,195,13.8009
77.507,0.5,200,13.7699
77.501,0.5,205,13.8287
77.493,0.5,210,13.7778
77.497,0.5,215,13.7621
77.5,0.5,220,13.6715
77.5,0.5,225,13.5342
77.493,0.5,230,13.4165
77.498,0.5,235,13.1848
77.512,0.5,240,12.8084
77.496,0.7,-5,11.4388
77.499,0.7,-2,11.431
77.497,0.7,0,11.4352
77.5,0.7,2,11.4465
77.5,0.7,5,11.4507
77.5,0.7,10,11.4639
77.502,0.7,15,11.5041
77.502,0.7,20,11.5446
77.498,0.7,25,11.5462
77.5,0.7,30,11.5594
77.496,0.7,35,11.5666
77.498,0.7,40,11.5426
77.498,0.7,45,11.4661
77.497,0.7,50,11.3359
77.499,0.7,55,11.1162
77.499,0.7,60,10.8281
77.498,0.7,65,10.4052
77.497,0.7,70,9.9049
77.499,0.7,75,9.3745
77.498,0.7,77,9.2534
77.498,0.7,79,9.1859
77.5,0.7,81,9.3113
77.499,0.7,83,9.5883
77.497,0.7,85,9.8616
77.501,0.7,86,9.9019
77.505,0.7,87,9.8824
77.506,0.7,88,9.8053
77.499,0.7,89,9.7263
77.498,0.7,90,9.6464
77.5,0.7,91,9.6425
77.499,0.7,92,9.6151
77.504,0.7,93,9.6353
77.501,0.7,94,9.6987
77.502,0.7,95,9.7643
77.507,0.7,97,9.9025
77.507,0.7,99,10.1222
77.504,0.7,101,10.3138
77.504,0.7,103,10.525
77.503,0.7,105,10.704
77.498,0.7,110,11.0977
77.501,0.7,115,11.3896
77.495,0.7,120,11.5341
77.491,0.7,125,11.6464
77.486,0.7,130,11.6962
77.489,0.7,135,11.6968
77.491,0.7,140,11.6302
77.5,0.7,145,11.5977
77.503,0.7,150,11.5648
77.5,0.7,155,11.5354
77.492,0.7,160,11.5315
77.489,0.7,165,11.5245
77.49,0.7,170,11.4694
77.501,0.7,175,11.4541
77.507,0.7,178,11.4484
77.505,0.7,180,11.4699
77.509,0.7,182,11.4833
77.505,0.7,185,11.4565
77.501,0.7,190,11.4952
77.5,0.7,195,11.5652
77.504,0.7,200,11.5454
77.504,0.7,205,11.5816
77.504,0.7,210,11.612
77.499,0.7,215,11.6153
77.502,0.7,220,11.6037
77.499,0.7,225,11.5372
77.502,0.7,230,11.4435
77.502,0.7,235,11.2494
77.509,0.7,240,10.9513
77.494,1,-5,8.9017
77.502,1,-2,8.9079
77.505,1,0,8.8988
77.499,1,2,8.9307
77.498,1,5,8.9384
77.501,1,10,8.9648
77.501,1,15,9.0208
77.505,1,20,9.0582
77.502,1,25,9.1416
77.497,1,30,9.2052
77.498,1,35,9.2689
77.497,1,40,9.2887
77.501,1,45,9.3033
77.497,1,50,9.2516
77.498,1,55,9.165
77.498,1,60,8.9253
77.498,1,65,8.584
77.501,1,70,8.0967
77.499,1,75,7.5846
77.499,1,77,7.3962
77.497,1,79,7.3435
77.498,1,81,7.4162
77.5,1,83,7.7712
77.496,1,85,8.1516
77.503,1,86,8.1872
77.504,1,87,8.0778
77.504,1,88,7.9165
77.503,1,89,7.8132
77.501,1,90,7.7556
77.499,1,91,7.7076
77.499,1,92,7.719
77.498,1,93,7.6971
77.5,1,94,7.7899
77.504,1,95,7.8473
77.503,1,97,8.0527
77.502,1,99,8.257
77.505,1,101,8.4522
77.501,1,103,8.6464
77.498,1,105,8.8139
77.501,1,110,9.1368
77.5,1,115,9.3526
77.499,1,120,9.4359
77.489,1,125,9.4544
77.486,1,130,9.4318
77.488,1,135,9.3914
77.481,1,140,9.3132
77.487,1,145,9.2264
77.495,1,150,9.1504
77.492,1,155,9.0985
77.49,1,160,9.0457
77.499,1,165,8.9724
77.514,1,170,8.934
77.506,1,175,8.934
77.513,1,178,8.9256
77.511,1,180,8.9287
77.508,1,182,8.9359
77.506,1,185,8.9628
77.506,1,190,8.9815
77.509,1,195,9.0199
77.506,1,200,9.0512
77.502,1,205,9.1397
77.505,1,210,9.2205
77.504,1,215,9.2575
77.493,1,220,9.3096
77.504,1,225,9.3301
77.496,1,230,9.3046
77.502,1,235,9.1849
77.508,1,240,8.9955
77.498,1.5,-5,6.0666
77.502,1.5,-2,6.0675
77.5,1.5,0,6.0712
77.5,1.5,2,6.0801
77.503,1.5,5,6.0885
77.5,1.5,10,6.1462
77.499,1.5,15,6.2163
77.502,1.5,20,6.2963
77.497,1.5,25,6.3862
77.5,1.5,30,6.4948
77.498,1.5,35,6.6294
77.497,1.5,40,6.7394
77.499,1.5,45,6.84
77.498,1.5,50,6.9022
77.5,1.5,55,6.9263
77.501,1.5,60,6.8314
77.497,1.5,65,6.6219
77.502,1.5,70,6.2543
77.5,1.5,75,5.7769
77.501,1.5,77,5.6101
77.499,1.5,79,5.5285
77.499,1.5,81,5.6004
77.5,1.5,83,5.914
77.498,1.5,85,6.4499
77.501,1.5,86,6.4399
77.501,1.5,87,6.2467
77.503,1.5,88,6.0477
77.501,1.5,89,5.9041
77.501,1.5,90,5.8137
77.499,1.5,91,5.7713
77.499,1.5,92,5.7903
77.498,1.5,93,5.8308
77.503,1.5,94,5.8888
77.501,1.5,95,5.9602
77.505,1.5,97,6.1583
77.507,1.5,99,6.3162
77.505,1.5,101,6.5042
77.504,1.5,103,6.664
77.505,1.5,105,6.7793
77.502,1.5,110,7.007
77.502,1.5,115,7.0807
77.496,1.5,120,7.0648
77.49,1.5,125,6.9777
77.484,1.5,130,6.8597
77.481,1.5,135,6.7377
77.478,1.5,140,6.5962
77.486,1.5,145,6.4803
77.489,1.5,150,6.3543
77.498,1.5,155,6.2487
77.503,1.5,160,6.19
77.503,1.5,165,6.1054
77.516,1.5,170,6.0971
77.514,1.5,175,6.0954
77.509,1.5,178,6.0821
77.51,1.5,180,6.0766
77.514,1.5,182,6.1034
77.51,1.5,185,6.1041
77.503,1.5,190,6.1448
77.509,1.5,195,6.1949
77.507,1.5,200,6.2815
77.504,1.5,205,6.382
77.495,1.5,210,6.4923
77.505,1.5,215,6.6269
77.495,1.5,220,6.72
77.503,1.5,225,6.8482
77.498,1.5,230,6.9175
77.505,1.5,235,6.935
77.515,1.5,240,6.8729
77.494,2,-5,4.2125
77.501,2,-2,4.2147
77.504,2,0,4.2159
77.504,2,2,4.2165
77.501,2,5,4.2395
77.499,2,10,4.2936
77.501,2,15,4.3539
77.506,2,20,4.4442
77.504,2,25,4.5743
77.5,2,30,4.7109
77.499,2,35,4.8384
77.494,2,40,5.0011
77.494,2,45,5.1357
77.499,2,50,5.2734
77.501,2,55,5.3531
77.503,2,60,5.3738
77.5,2,65,5.2529
77.5,2,70,5.0136
77.496,2,75,4.639
77.499,2,77,4.5086
77.499,2,79,4.3968
77.501,2,81,4.4638
77.502,2,83,4.7652
77.501,2,85,5.3772
77.5,2,86,5.3435
77.499,2,87,5.0848
77.501,2,88,4.8635
77.502,2,89,4.7223
77.502,2,90,4.6526
77.497,2,91,4.6103
77.499,2,92,4.6181
77.497,2,93,4.6384
77.5,2,94,4.7003
77.502,2,95,4.7719
77.505,2,97,4.9235
77.505,2,99,5.0762
77.506,2,101,5.2155
77.501,2,103,5.325
77.507,2,105,5.4203
77.505,2,110,5.5218
77.496,2,115,5.5048
77.497,2,120,5.3796
77.492,2,125,5.255
77.485,2,130,5.0972
77.482,2,135,4.937
77.477,2,140,4.7825
77.483,2,145,4.6299
77.488,2,150,4.5062
77.495,2,155,4.3934
77.505,2,160,4.3183
77.514,2,165,4.2599
77.512,2,170,4.2265
77.513,2,175,4.222
77.512,2,178,4.2142
77.51,2,180,4.2217
77.511,2,182,4.224
77.508,2,185,4.2423
77.508,2,190,4.2853
77.502,2,195,4.3561
77.511,2,200,4.4423
77.511,2,205,4.5463
77.507,2,210,4.6861
77.503,2,215,4.8453
77.502,2,220,4.9964
77.501,2,225,5.1493
77.504,2,230,5.3139
77.504,2,235,5.3662
77.508,2,240,5.3754
77.496,3,-5,2.0353
77.499,3,-2,2.0412
77.503,3,0,2.0331
77.502,3,2,2.045
77.5,3,5,2.0531
77.5,3,10,2.1003
77.501,3,15,2.1649
77.497,3,20,2.2411
77.502,3,25,2.346
77.501,3,30,2.4815
77.502,3,35,2.6363
77.496,3,40,2.8096
77.498,3,45,2.9904
77.499,3,50,3.1657
77.497,3,55,3.343
77.503,3,60,3.4684
77.503,3,65,3.51
77.501,3,70,3.4222
77.502,3,75,3.2061
77.5,3,77,3.1105
77.502,3,79,3.0667
77.499,3,81,3.1041
77.503,3,83,3.3649
77.501,3,85,4.0031
77.504,3,86,3.941
77.503,3,87,3.6389
77.499,3,88,3.4226
77.497,3,89,3.2941
77.5,3,90,3.2105
77.498,3,91,3.1778
77.5,3,92,3.1904
77.499,3,93,3.2131
77.5,3,94,3.2494
77.502,3,95,3.2957
77.503,3,97,3.3971
77.501,3,99,3.4811
77.506,3,101,3.5619
77.506,3,103,3.5929
77.508,3,105,3.6188
77.507,3,110,3.5801
77.501,3,115,3.45
77.496,3,120,3.2771
77.49,3,125,3.0779
77.479,3,130,2.8918
77.473,3,135,2.7001
77.473,3,140,2.5361
77.477,3,145,2.4085
77.483,3,150,2.2757
77.494,3,155,2.1934
77.504,3,160,2.1218
77.513,3,165,2.0578
77.518,3,170,2.0254
77.513,3,175,2.0291
77.517,3,178,2.0321
77.512,3,180,2.0411
77.51,3,182,2.0501
77.512,3,185,2.0678
77.504,3,190,2.1282
77.508,3,195,2.1604
77.51,3,200,2.2478
77.509,3,205,2.3251
77.501,3,210,2.4931
77.499,3,215,2.622
77.5,3,220,2.7984
77.504,3,225,2.9895
77.5,3,230,3.1779
77.497,3,235,3.3663
77.508,3,240,3.4789
77.498,5,-5,0.3694
77.501,5,-2,0.3745
77.498,5,0,0.3729
77.504,5,2,0.3724
77.503,5,5,0.3731
77.502,5,10,0.3754
77.504,5,15,0.4171
77.499,5,20,0.4482
77.498,5,25,0.5088
77.497,5,30,0.5885
77.502,5,35,0.6786
77.5,5,40,0.8057
77.499,5,45,0.9569
77.499,5,50,1.1342
77.5,5,55,1.3234
77.505,5,60,1.5192
77.504,5,65,1.6833
77.502,5,70,1.7707
77.5,5,75,1.7503
77.503,5,77,1.7309
77.5,5,79,1.7244
77.5,5,81,1.7753
77.503,5,83,1.9603
77.502,5,85,2.5258
77.501,5,86,2.476
77.503,5,87,2.1746
77.498,5,88,1.9867
77.502,5,89,1.8859
77.502,5,90,1.8252
77.503,5,91,1.7927
77.501,5,92,1.7853
77.501,5,93,1.7898
77.498,5,94,1.7931
77.501,5,95,1.8157
77.499,5,97,1.8313
77.495,5,99,1.8379
77.497,5,101,1.8297
77.496,5,103,1.7972
77.501,5,105,1.7479
77.509,5,110,1.5815
77.51,5,115,1.3841
77.502,5,120,1.178
77.493,5,125,0.9967
77.48,5,130,0.8382
77.473,5,135,0.7103
77.485,5,140,0.6045
77.482,5,145,0.527
77.495,5,150,0.4571
77.5,5,155,0.4187
77.501,5,160,0.3841
77.515,5,165,0.3717
77.518,5,170,0.3671
77.519,5,175,0.3734
77.512,5,178,0.3651
77.516,5,180,0.3656
77.517,5,182,0.3726
77.511,5,185,0.3705
77.515,5,190,0.3936
77.509,5,195,0.4107
77.514,5,200,0.4372
77.514,5,205,0.5063
77.509,5,210,0.5813
77.5,5,215,0.6859
77.509,5,220,0.7962
77.503,5,225,0.9525
77.5,5,230,1.1316
77.501,5,235,1.3189
77.506,5,240,1.5176
77.498,7,-5,0.0271
77.502,7,-2,0.0284
77.503,7,0,0.0304
77.505,7,2,0.0277
77.505,7,5,0.024
77.504,7,10,0.0268
77.503,7,15,0.0316
77.501,7,20,0.0417
77.499,7,25,0.0551
77.498,7,30,0.0749
77.499,7,35,0.1099
77.497,7,40,0.1621
77.501,7,45,0.2274
77.501,7,50,0.3211
77.501,7,55,0.4594
77.504,7,60,0.6207
77.505,7,65,0.7903
77.504,7,70,0.9403
77.501,7,75,1.021
77.501,7,77,1.0464
77.502,7,79,1.0619
77.499,7,81,1.1048
77.501,7,83,1.2599
77.504,7,85,1.7427
77.506,7,86,1.7023
77.5,7,87,1.4319
77.504,7,88,1.2767
77.5,7,89,1.1935
77.5,7,90,1.1449
77.503,7,91,1.1116
77.501,7,92,1.092
77.502,7,93,1.0787
77.503,7,94,1.0705
77.503,7,95,1.0571
77.504,7,97,1.0403
77.5,7,99,1.0129
77.5,7,101,0.9621
77.5,7,103,0.9053
77.501,7,105,0.8451
77.499,7,110,0.6712
77.494,7,115,0.4961
77.501,7,120,0.3516
77.49,7,125,0.2487
77.479,7,130,0.1803
77.471,7,135,0.1234
77.482,7,140,0.0809
77.493,7,145,0.059
77.496,7,150,0.0414
77.5,7,155,0.0348
77.513,7,160,0.0282
77.514,7,165,0.0268
77.523,7,170,0.0242
77.518,7,175,0.0276
77.517,7,178,0.0271
77.522,7,180,0.0271
77.524,7,182,0.0262
77.513,7,185,0.0266
77.507,7,190,0.0293
77.515,7,195,0.0321
77.52,7,200,0.0424
77.513,7,205,0.053
77.51,7,210,0.0777
77.506,7,215,0.1153
77.507,7,220,0.1536
77.515,7,225,0.2266
77.499,7,230,0.3265
77.511,7,235,0.4679
77.5,7,240,0.63
77.52,8,-5,0.0027
77.521,8,-2,0.003
77.519,8,0,0.0027
77.521,8,2,0.0026
77.519,8,5,0.0029
77.515,8,10,0.0036
77.517,8,15,0.0037
77.517,8,20,0.0061
77.51,8,25,0.0084
77.507,8,30,0.0149
77.505,8,35,0.0308
77.509,8,40,0.0503
77.512,8,45,0.0872
77.513,8,50,0.1558
77.512,8,55,0.2461
77.509,8,60,0.3678
77.51,8,65,0.5216
77.512,8,70,0.6739
77.51,8,75,0.7796
77.507,8,77,0.8161
77.509,8,79,0.8355
77.508,8,81,0.8963
77.505,8,83,1.0166
77.506,8,85,1.4713
77.509,8,86,1.4196
77.507,8,87,1.1823
77.506,8,88,1.0391
77.506,8,89,0.9614
77.507,8,90,0.9151
77.504,8,91,0.8822
77.504,8,92,0.8678
77.505,8,93,0.845
77.506,8,94,0.8321
77.506,8,95,0.8228
77.505,8,97,0.7834
77.502,8,99,0.7449
77.502,8,101,0.6909
77.497,8,103,0.6408
77.5,8,105,0.5723
77.501,8,110,0.3994
77.498,8,115,0.2697
77.491,8,120,0.1741
77.483,8,125,0.1039
77.48,8,130,0.0634
77.482,8,135,0.0322
77.478,8,140,0.0183
77.478,8,145,0.009
77.476,8,150,0.0059
77.494,8,155,0.004
77.503,8,160,0.0031
77.526,8,165,0.0027
77.526,8,170,0.0023
77.519,8,175,0.0026
77.518,8,178,0.0029
77.51,8,180,0.0032
77.507,8,182,0.0028
77.512,8,185,0.0027
77.493,8,190,0.0035
77.509,8,195,0.0038
77.513,8,200,0.0056
77.51,8,205,0.0075
77.507,8,210,0.0135
77.508,8,215,0.0297
77.507,8,220,0.0545
77.507,8,225,0.0923
77.5,8,230,0.1586
77.505,8,235,0.2427
77.509,8,240,0.3769

File: data/Shanghai Creative Superconductor Technologies SCST-W12 2G HTS 80 K Angle Dependence.csv
Temperature (K),Applied field (T),Applied field angle (°),Critical current (A)
79.992,0,-5,19.3003
79.997,0,-2,19.3111
79.999,0,0,19.3183
79.996,0,2,19.3017
79.995,0,5,19.3191
79.995,0,10,19.2821
79.994,0,15,19.3007
79.993,0,20,19.2914
79.995,0,25,19.3352
79.991,0,30,19.3267
79.991,0,35,19.3088
79.99,0,40,19.3207
79.993,0,45,19.3416
79.996,0,50,19.3072
79.995,0,55,19.2805
79.996,0,60,19.3055
79.995,0,65,19.3443
79.995,0,70,19.2724
79.993,0,75,19.3234
79.996,0,77,19.3333
79.997,0,79,19.2867
79.996,0,81,19.3294
79.993,0,83,19.3372
79.994,0,85,19.313
79.996,0,86,19.3386
80,0,87,19.3164
80.001,0,88,19.3224
80.001,0,89,19.291
79.999,0,90,19.3323
79.998,0,91,19.3067
79.999,0,92,19.3315
79.997,0,93,19.3386
79.999,0,94,19.3109
80.001,0,95,19.3088
80.001,0,97,19.3135
80.004,0,99,19.3025
80.005,0,101,19.2947
80.005,0,103,19.2677
80.005,0,105,19.2874
80.002,0,110,19.2969
80.002,0,115,19.3488
80,0,120,19.3311
80.001,0,125,19.3299
79.997,0,130,19.3068
80.002,0,135,19.2877
80.007,0,140,19.2912
80.006,0,145,19.2741
80.009,0,150,19.2876
80.002,0,155,19.3127
79.999,0,160,19.2877
79.998,0,165,19.3056
79.994,0,170,19.3243
79.991,0,175,19.3106
79.996,0,178,19.3065
79.995,0,180,19.336
79.996,0,182,19.322
79.993,0,185,19.3312
79.99,0,190,19.3196
79.992,0,195,19.3376
79.992,0,200,19.3233
79.992,0,205,19.307
79.999,0,210,19.313
79.996,0,215,19.3301
79.995,0,220,19.3261
79.99,0,225,19.3431
79.999,0,230,19.3313
79.995,0,235,19.3489
80.002,0,240,19.3298
79.991,0.01,-5,19.2342
79.996,0.01,-2,19.247
79.997,0.01,0,19.2399
79.995,0.01,2,19.2383
79.996,0.01,5,19.2403
79.998,0.01,10,19.2536
79.998,0.01,15,19.2567
79.996,0.01,20,19.2602
79.995,0.01,25,19.2689
79.992,0.01,30,19.2503
79.991,0.01,35,19.2499
79.991,0.01,40,19.2632
79.992,0.01,45,19.2254
79.995,0.01,50,19.2441
79.993,0.01,55,19.2285
79.995,0.01,60,19.2067
79.995,0.01,65,19.2174
79.995,0.01,70,19.2259
79.992,0.01,75,19.2354
79.998,0.01,77,19.211
79.997,0.01,79,19.2017
79.995,0.01,81,19.2134
79.995,0.01,83,19.2139
79.994,0.01,85,19.2045
79.996,0.01,86,19.1804
79.999,0.01,87,19.2059
80.001,0.01,88,19.2048
80.001,0.01,89,19.1885
79.999,0.01,90,19.2055
79.999,0.01,91,19.2294
79.997,0.01,92,19.2179
79.999,0.01,93,19.2349
79.997,0.01,94,19.2208
80,0.01,95,19.188
80.002,0.01,97,19.1786
80.004,0.01,99,19.208
80.004,0.01,101,19.1804
80.006,0.01,103,19.1604
80.005,0.01,105,19.1987
80.002,0.01,110,19.1784
80.001,0.01,115,19.1708
80.001,0.01,120,19.1581
80,0.01,125,19.1695
80.001,0.01,130,19.1516
80.005,0.01,135,19.1455
80.008,0.01,140,19.1132
80.01,0.01,145,19.1211
80.009,0.01,150,19.1304
80.004,0.01,155,19.1436
79.998,0.01,160,19.1635
79.993,0.01,165,19.184
79.991,0.01,170,19.1986
79.991,0.01,175,19.1818
79.989,0.01,178,19.1953
79.989,0.01,180,19.1976
79.988,0.01,182,19.1792
79.99,0.01,185,19.1931
79.99,0.01,190,19.2015
79.988,0.01,195,19.2002
79.993,0.01,200,19.1895
79.996,0.01,205,19.182
79.995,0.01,210,19.2056
79.998,0.01,215,19.2021
79.995,0.01,220,19.2242
79.996,0.01,225,19.2153
80.001,0.01,230,19.2237
80.007,0.01,235,19.2047
80.01,0.01,240,19.1961
79.995,0.02,-5,19.0774
79.996,0.02,-2,19.0904
79.999,0.02,0,19.0812
79.996,0.02,2,19.0923
79.995,0.02,5,19.0684
79.996,0.02,10,19.0923
79.997,0.02,15,19.0619
79.998,0.02,20,19.0419
79.997,0.02,25,19.0694
79.995,0.02,30,19.0732
79.991,0.02,35,19.0941
79.988,0.02,40,19.082
79.989,0.02,45,19.0511
79.992,0.02,50,19.0493
79.992,0.02,55,19.0257
79.993,0.02,60,18.9939
79.994,0.02,65,18.987
79.994,0.02,70,19.0009
79.993,0.02,75,18.9677
79.996,0.02,77,18.9653
79.996,0.02,79,18.9716
79.996,0.02,81,18.9651
79.996,0.02,83,18.9528
79.994,0.02,85,18.9418
79.998,0.02,86,18.9499
80.001,0.02,87,18.9311
80.004,0.02,88,18.9522
80.004,0.02,89,18.948
80.003,0.02,90,18.9462
80,0.02,91,18.9506
80,0.02,92,18.9652
80,0.02,93,18.9378
80.002,0.02,94,18.8999
80.005,0.02,95,18.9262
80.008,0.02,97,18.9052
80.009,0.02,99,18.8856
80.01,0.02,101,18.8749
80.009,0.02,103,18.9079
80.007,0.02,105,18.8982
80.001,0.02,110,18.865
80.001,0.02,115,18.8555
79.999,0.02,120,18.8603
79.999,0.02,125,18.8585
79.999,0.02,130,18.8494
80.002,0.02,135,18.8047
80.006,0.02,140,18.8033
80.005,0.02,145,18.8011
80.003,0.02,150,18.8135
80,0.02,155,18.8218
79.996,0.02,160,18.8559
79.991,0.02,165,18.869
79.99,0.02,170,18.8793
79.987,0.02,175,18.8953
79.988,0.02,178,18.9039
79.989,0.02,180,18.9142
79.992,0.02,182,18.8812
79.992,0.02,185,18.8987
79.992,0.02,190,18.8859
79.995,0.02,195,18.8959
79.996,0.02,200,18.9152
79.998,0.02,205,18.9189
79.995,0.02,210,18.9499
79.993,0.02,215,18.9547
79.992,0.02,220,18.9646
79.994,0.02,225,18.9546
79.995,0.02,230,18.9541
79.999,0.02,235,18.9681
80.008,0.02,240,18.9224
79.99,0.03,-5,18.7873
79.995,0.03,-2,18.7721
79.998,0.03,0,18.7708
79.996,0.03,2,18.7809
79.996,0.03,5,18.7637
79.998,0.03,10,18.7565
79.998,0.03,15,18.7655
79.996,0.03,20,18.7788
79.994,0.03,25,18.7949
79.99,0.03,30,18.8014
79.99,0.03,35,18.7824
79.99,0.03,40,18.7586
79.99,0.03,45,18.7344
79.994,0.03,50,18.6944
79.993,0.03,55,18.709
79.996,0.03,60,18.6684
79.995,0.03,65,18.6592
79.996,0.03,70,18.6116
79.992,0.03,75,18.6066
79.995,0.03,77,18.6166
79.998,0.03,79,18.5704
79.997,0.03,81,18.5698
79.994,0.03,83,18.5785
79.996,0.03,85,18.5835
79.999,0.03,86,18.5776
80.001,0.03,87,18.5542
80.004,0.03,88,18.5853
80.002,0.03,89,18.5656
80,0.03,90,18.5641
80,0.03,91,18.5523
79.999,0.03,92,18.5835
79.999,0.03,93,18.573
80.002,0.03,94,18.5562
80.004,0.03,95,18.5576
80.002,0.03,97,18.5169
80.006,0.03,99,18.5313
80.008,0.03,101,18.5174
80.01,0.03,103,18.4913
80.009,0.03,105,18.5058
80.005,0.03,110,18.478
80.004,0.03,115,18.4639
80.002,0.03,120,18.4774
79.998,0.03,125,18.4836
80.002,0.03,130,18.4585
80.004,0.03,135,18.4554
80.003,0.03,140,18.4392
80.005,0.03,145,18.4435
80.005,0.03,150,18.4468
80.002,0.03,155,18.4574
79.997,0.03,160,18.4893
79.992,0.03,165,18.4798
79.993,0.03,170,18.4996
79.991,0.03,175,18.5184
79.994,0.03,178,18.5119
79.995,0.03,180,18.5273
79.995,0.03,182,18.527
79.991,0.03,185,18.546
79.991,0.03,190,18.5625
79.989,0.03,195,18.5674
79.995,0.03,200,18.5814
79.999,0.03,205,18.5747
79.996,0.03,210,18.5781
79.994,0.03,215,18.6082
79.993,0.03,220,18.588
79.994,0.03,225,18.6135
79.99,0.03,230,18.5879
79.998,0.03,235,18.5979
80.005,0.03,240,18.5581
79.997,0.05,-5,17.8382
79.999,0.05,-2,17.8249
79.999,0.05,0,17.8515
79.998,0.05,2,17.844
79.995,0.05,5,17.8422
79.999,0.05,10,17.8463
79.998,0.05,15,17.8554
79.996,0.05,20,17.8409
79.997,0.05,25,17.8358
79.995,0.05,30,17.8335
79.992,0.05,35,17.7969
79.991,0.05,40,17.7887
79.993,0.05,45,17.7562
79.99,0.05,50,17.7117
79.99,0.05,55,17.6625
79.991,0.05,60,17.6201
79.992,0.05,65,17.5876
79.992,0.05,70,17.5378
79.992,0.05,75,17.4953
79.995,0.05,77,17.5143
79.996,0.05,79,17.4869
79.993,0.05,81,17.5106
79.992,0.05,83,17.4823
79.993,0.05,85,17.4958
79.999,0.05,86,17.4645
80.001,0.05,87,17.4927
80.003,0.05,88,17.4791
80.001,0.05,89,17.4729
79.999,0.05,90,17.4846
79.998,0.05,91,17.4689
79.999,0.05,92,17.5003
79.999,0.05,93,17.477
80.001,0.05,94,17.4913
80.006,0.05,95,17.4323
80.009,0.05,97,17.4864
80.01,0.05,99,17.4571
80.011,0.05,101,17.4745
80.01,0.05,103,17.4776
80.008,0.05,105,17.4735
80.006,0.05,110,17.4802
80.004,0.05,115,17.4864
80.002,0.05,120,17.4737
80.001,0.05,125,17.4649
80.002,0.05,130,17.502
80.001,0.05,135,17.5047
80.003,0.05,140,17.4679
80.005,0.05,145,17.4934
80.005,0.05,150,17.5096
80,0.05,155,17.5109
79.995,0.05,160,17.5228
79.992,0.05,165,17.5581
79.991,0.05,170,17.5756
79.99,0.05,175,17.573
79.991,0.05,178,17.6235
79.992,0.05,180,17.621
79.992,0.05,182,17.6395
79.992,0.05,185,17.6515
79.993,0.05,190,17.6593
79.994,0.05,195,17.6809
79.996,0.05,200,17.672
79.998,0.05,205,17.6697
79.997,0.05,210,17.697
79.997,0.05,215,17.6679
79.995,0.05,220,17.6823
79.993,0.05,225,17.6645
79.996,0.05,230,17.6381
80.002,0.05,235,17.559
80.007,0.05,240,17.5567
80.004,0.07,-5,16.8491
80.008,0.07,-2,16.8627
80.004,0.07,0,16.8346
80.003,0.07,2,16.8466
80.002,0.07,5,16.84
80,0.07,10,16.831
80.002,0.07,15,16.8409
80,0.07,20,16.7759
80,0.07,25,16.7934
79.997,0.07,30,16.7541
79.996,0.07,35,16.7462
79.993,0.07,40,16.7268
79.995,0.07,45,16.6581
79.996,0.07,50,16.5685
79.996,0.07,55,16.5186
79.996,0.07,60,16.485
79.998,0.07,65,16.3924
79.995,0.07,70,16.3967
79.988,0.07,75,16.3689
79.987,0.07,77,16.3585
79.989,0.07,79,16.362
79.99,0.07,81,16.3382
79.99,0.07,83,16.3229
79.989,0.07,85,16.3616
79.993,0.07,86,16.3388
79.999,0.07,87,16.3322
80.001,0.07,88,16.3253
80.002,0.07,89,16.3571
79.999,0.07,90,16.3529
79.998,0.07,91,16.3771
80.001,0.07,92,16.3832
80,0.07,93,16.3904
79.999,0.07,94,16.3932
80.002,0.07,95,16.3952
80.003,0.07,97,16.4154
80.005,0.07,99,16.4142
80.005,0.07,101,16.4042
80.008,0.07,103,16.4102
80.008,0.07,105,16.4567
80.008,0.07,110,16.4786
80.005,0.07,115,16.4945
80.003,0.07,120,16.5229
80.002,0.07,125,16.555
80.007,0.07,130,16.5262
80.013,0.07,135,16.5003
80.014,0.07,140,16.517
80.012,0.07,145,16.534
80.013,0.07,150,16.5507
80.01,0.07,155,16.5749
80.008,0.07,160,16.5803
80.004,0.07,165,16.6238
80.004,0.07,170,16.6319
80.005,0.07,175,16.6428
80.007,0.07,178,16.6519
80.007,0.07,180,16.696
80.004,0.07,182,16.6991
80.003,0.07,185,16.7085
79.996,0.07,190,16.7499
79.996,0.07,195,16.7826
79.999,0.07,200,16.7846
79.999,0.07,205,16.8062
79.997,0.07,210,16.8066
79.998,0.07,215,16.7951
79.994,0.07,220,16.7687
79.994,0.07,225,16.7384
79.995,0.07,230,16.666
79.998,0.07,235,16.5968
80.002,0.07,240,16.5202
80.008,0.1,-5,15.5948
80.007,0.1,-2,15.6074
80.005,0.1,0,15.6007
80.001,0.1,2,15.622
80,0.1,5,15.616
79.999,0.1,10,15.5887
80.002,0.1,15,15.5692
80.001,0.1,20,15.5359
80.001,0.1,25,15.4842
79.999,0.1,30,15.4262
79.996,0.1,35,15.3743
79.994,0.1,40,15.337
79.993,0.1,45,15.2749
79.996,0.1,50,15.1638
79.996,0.1,55,15.0817
79.996,0.1,60,14.9698
79.996,0.1,65,14.886
79.998,0.1,70,14.8191
79.991,0.1,75,14.8069
79.991,0.1,77,14.7989
79.992,0.1,79,14.7948
79.988,0.1,81,14.8286
79.989,0.1,83,14.8178
79.99,0.1,85,14.85
79.996,0.1,86,14.8425
79.997,0.1,87,14.8588
80,0.1,88,14.8854
80.001,0.1,89,14.8873
80.002,0.1,90,14.9084
79.998,0.1,91,14.918
80.001,0.1,92,14.9145
80.003,0.1,93,14.9261
80,0.1,94,14.9474
80.001,0.1,95,14.9599
80.002,0.1,97,14.9785
80.005,0.1,99,15.0369
80.003,0.1,101,15.0745
80.003,0.1,103,15.095
80.006,0.1,105,15.1314
80.008,0.1,110,15.1908
80.007,0.1,115,15.257
80.008,0.1,120,15.3028
80.005,0.1,125,15.3239
80.003,0.1,130,15.3432
80.008,0.1,135,15.3546
80.012,0.1,140,15.3256
80.011,0.1,145,15.3429
80.014,0.1,150,15.3724
80.006,0.1,155,15.4165
79.999,0.1,160,15.4696
79.995,0.1,165,15.4786
79.991,0.1,170,15.4948
79.988,0.1,175,15.5168
79.993,0.1,178,15.5227
79.993,0.1,180,15.5216
79.995,0.1,182,15.5539
79.993,0.1,185,15.567
79.993,0.1,190,15.5778
79.995,0.1,195,15.5912
80,0.1,200,15.5799
79.998,0.1,205,15.6218
79.999,0.1,210,15.6054
79.998,0.1,215,15.5775
79.991,0.1,220,15.562
79.992,0.1,225,15.5118
79.993,0.1,230,15.4
79.999,0.1,235,15.3128
80.005,0.1,240,15.1656
80.007,0.15,-5,14.0573
80.009,0.15,-2,14.0446
80.004,0.15,0,14.0559
80.002,0.15,2,14.0725
80.002,0.15,5,14.0436
80.001,0.15,10,14.0446
80.001,0.15,15,14.0061
79.999,0.15,20,13.9959
79.999,0.15,25,13.9406
79.996,0.15,30,13.907
79.993,0.15,35,13.7994
79.996,0.15,40,13.7603
79.996,0.15,45,13.6724
79.995,0.15,50,13.5144
79.994,0.15,55,13.383
79.998,0.15,60,13.2102
79.998,0.15,65,13.0541
79.996,0.15,70,12.9122
79.992,0.15,75,12.813
79.994,0.15,77,12.8111
79.992,0.15,79,12.8254
79.99,0.15,81,12.8318
79.99,0.15,83,12.8699
79.99,0.15,85,12.917
79.993,0.15,86,12.944
79.995,0.15,87,12.9652
79.999,0.15,88,12.975
80,0.15,89,13.0028
80.002,0.15,90,13.0376
79.998,0.15,91,13.0747
79.998,0.15,92,13.0925
79.999,0.15,93,13.1014
80,0.15,94,13.1215
80.003,0.15,95,13.1581
80.002,0.15,97,13.2333
80.003,0.15,99,13.267
80.004,0.15,101,13.3412
80.004,0.15,103,13.3735
80.009,0.15,105,13.4364
80.009,0.15,110,13.5086
80.009,0.15,115,13.6135
80.009,0.15,120,13.7025
80.006,0.15,125,13.7682
80.007,0.15,130,13.8011
80.01,0.15,135,13.8474
80.013,0.15,140,13.8789
80.017,0.15,145,13.8793
80.014,0.15,150,13.9284
80.005,0.15,155,13.9564
80,0.15,160,13.9895
79.994,0.15,165,14.0193
79.995,0.15,170,14.0278
79.99,0.15,175,14.0532
79.991,0.15,178,14.0759
79.99,0.15,180,14.0606
79.994,0.15,182,14.0672
79.992,0.15,185,14.0808
79.991,0.15,190,14.1002
79.997,0.15,195,14.0916
79.998,0.15,200,14.1127
80.001,0.15,205,14.0714
79.999,0.15,210,14.0534
79.999,0.15,215,14.0379
79.997,0.15,220,13.9735
79.993,0.15,225,13.9112
79.993,0.15,230,13.7942
79.996,0.15,235,13.6635
80.002,0.15,240,13.4562
80.006,0.2,-5,12.9015
80.008,0.2,-2,12.8988
80.009,0.2,0,12.8975
80.005,0.2,2,12.9
80.002,0.2,5,12.911
80,0.2,10,12.8835
80,0.2,15,12.8448
80,0.2,20,12.8366
79.997,0.2,25,12.7878
79.998,0.2,30,12.7345
79.994,0.2,35,12.662
79.997,0.2,40,12.5879
79.993,0.2,45,12.4911
79.996,0.2,50,12.3411
79.995,0.2,55,12.2015
79.998,0.2,60,12.0022
79.999,0.2,65,11.7514
79.997,0.2,70,11.5446
79.993,0.2,75,11.4012
79.991,0.2,77,11.4109
79.989,0.2,79,11.4064
79.99,0.2,81,11.4323
79.991,0.2,83,11.4845
79.99,0.2,85,11.5393
79.996,0.2,86,11.571
80,0.2,87,11.6092
80,0.2,88,11.6305
80.001,0.2,89,11.6627
80,0.2,90,11.6914
79.998,0.2,91,11.7181
80.001,0.2,92,11.7492
80.001,0.2,93,11.7544
80,0.2,94,11.7899
79.999,0.2,95,11.8216
80.003,0.2,97,11.8675
80.006,0.2,99,11.9438
80.004,0.2,101,12.0155
80.005,0.2,103,12.0738
80.004,0.2,105,12.1388
80.007,0.2,110,12.2826
80.008,0.2,115,12.418
80.007,0.2,120,12.5452
80.004,0.2,125,12.6217
80.008,0.2,130,12.6744
80.009,0.2,135,12.72
80.01,0.2,140,12.7429
80.015,0.2,145,12.7723
80.017,0.2,150,12.8005
80.009,0.2,155,12.8313
80.001,0.2,160,12.8712
79.995,0.2,165,12.8969
79.992,0.2,170,12.9203
79.99,0.2,175,12.927
79.99,0.2,178,12.9391
79.991,0.2,180,12.9502
79.999,0.2,182,12.9438
79.995,0.2,185,12.9439
79.993,0.2,190,12.9672
79.996,0.2,195,12.9431
79.998,0.2,200,12.9401
80.001,0.2,205,12.9018
79.999,0.2,210,12.8793
80.004,0.2,215,12.8671
79.998,0.2,220,12.8024
79.997,0.2,225,12.7336
79.991,0.2,230,12.6419
80,0.2,235,12.4467
80.006,0.2,240,12.2557
80.007,0.3,-5,11.168
80.006,0.3,-2,11.1678
80.005,0.3,0,11.1784
80.004,0.3,2,11.1739
80.002,0.3,5,11.1841
80.002,0.3,10,11.1557
80.001,0.3,15,11.1494
80.001,0.3,20,11.1245
79.999,0.3,25,11.1002
79.999,0.3,30,11.062
79.997,0.3,35,11.0092
79.995,0.3,40,10.9367
79.995,0.3,45,10.8432
79.996,0.3,50,10.6957
79.997,0.3,55,10.4991
80,0.3,60,10.2972
79.999,0.3,65,10.0301
79.999,0.3,70,9.7027
79.995,0.3,75,9.4626
79.997,0.3,77,9.4198
79.993,0.3,79,9.4216
79.992,0.3,81,9.4913
79.99,0.3,83,9.609
79.989,0.3,85,9.6775
79.993,0.3,86,9.7189
79.996,0.3,87,9.7481
79.997,0.3,88,9.7683
80.002,0.3,89,9.7633
80,0.3,90,9.7803
79.998,0.3,91,9.8009
79.998,0.3,92,9.8047
80.001,0.3,93,9.8112
80.001,0.3,94,9.8392
80.005,0.3,95,9.8497
80.004,0.3,97,9.9377
80.003,0.3,99,10.038
80.004,0.3,101,10.1406
80.003,0.3,103,10.2302
80.005,0.3,105,10.3517
80.005,0.3,110,10.5525
80.008,0.3,115,10.7202
80.008,0.3,120,10.8628
80.007,0.3,125,10.9462
80.007,0.3,130,11.0051
80.009,0.3,135,11.0573
80.017,0.3,140,11.0661
80.017,0.3,145,11.0994
80.016,0.3,150,11.1152
80.008,0.3,155,11.167
79.999,0.3,160,11.1794
79.997,0.3,165,11.1891
79.995,0.3,170,11.2083
79.991,0.3,175,11.2133
79.994,0.3,178,11.2305
79.992,0.3,180,11.2181
79.995,0.3,182,11.205
79.995,0.3,185,11.2243
79.992,0.3,190,11.2217
79.997,0.3,195,11.2209
80.001,0.3,200,11.2027
80,0.3,205,11.1864
80.003,0.3,210,11.169
80.002,0.3,215,11.1246
79.998,0.3,220,11.0808
79.995,0.3,225,11.0143
79.996,0.3,230,10.8641
80,0.3,235,10.7168
80.009,0.3,240,10.4905
80.004,0.5,-5,8.8585
80.007,0.5,-2,8.8512
80.006,0.5,0,8.8361
80.003,0.5,2,8.8515
80.003,0.5,5,8.8541
80.002,0.5,10,8.8455
80.004,0.5,15,8.8855
80.001,0.5,20,8.8817
80,0.5,25,8.8812
79.999,0.5,30,8.8663
79.998,0.5,35,8.8691
79.994,0.5,40,8.8359
79.996,0.5,45,8.7559
79.997,0.5,50,8.6702
79.996,0.5,55,8.5212
79.995,0.5,60,8.2864
79.994,0.5,65,8.0246
79.993,0.5,70,7.6718
79.99,0.5,75,7.3289
79.991,0.5,77,7.2364
79.991,0.5,79,7.18
79.996,0.5,81,7.2741
79.996,0.5,83,7.4669
79.995,0.5,85,7.6262
79.998,0.5,86,7.6275
80.001,0.5,87,7.6602
80.002,0.5,88,7.5908
80.002,0.5,89,7.5639
80.001,0.5,90,7.5254
80,0.5,91,7.5432
80.001,0.5,92,7.5147
80.001,0.5,93,7.5332
80.002,0.5,94,7.5396
80.005,0.5,95,7.5935
80.006,0.5,97,7.6909
80.005,0.5,99,7.8549
80.009,0.5,101,7.9618
80.011,0.5,103,8.0871
80.011,0.5,105,8.2021
80.009,0.5,110,8.4964
80.006,0.5,115,8.7021
80.005,0.5,120,8.7922
80.003,0.5,125,8.89
80.004,0.5,130,8.9072
80.009,0.5,135,8.9155
80.014,0.5,140,8.9334
80.015,0.5,145,8.8962
80.014,0.5,150,8.8744
80.009,0.5,155,8.8922
80,0.5,160,8.8877
79.998,0.5,165,8.8994
79.992,0.5,170,8.8766
79.991,0.5,175,8.8766
79.992,0.5,178,8.9006
79.993,0.5,180,8.8775
79.996,0.5,182,8.8689
79.995,0.5,185,8.8885
79.992,0.5,190,8.904
79.998,0.5,195,8.9014
80,0.5,200,8.9112
80.001,0.5,205,8.9178
79.996,0.5,210,8.9402
79.996,0.5,215,8.936
79.996,0.5,220,8.9068
79.994,0.5,225,8.8791
79.996,0.5,230,8.7671
80.001,0.5,235,8.654
80.005,0.5,240,8.4289
79.995,1,-5,5.4294
79.999,1,-2,5.4371
80,1,0,5.4567
80.003,1,2,5.4424
79.998,1,5,5.4553
79.998,1,10,5.4935
80.001,1,15,5.5335
80.001,1,20,5.5815
79.998,1,25,5.651
79.997,1,30,5.7127
79.993,1,35,5.7948
79.993,1,40,5.8444
79.995,1,45,5.8915
79.997,1,50,5.9084
79.997,1,55,5.8646
79.997,1,60,5.7643
79.998,1,65,5.5751
79.998,1,70,5.277
79.997,1,75,4.921
79.997,1,77,4.7923
79.998,1,79,4.7202
79.998,1,81,4.7756
79.998,1,83,5.017
79.996,1,85,5.3563
79.999,1,86,5.3437
80,1,87,5.2456
80.003,1,88,5.1295
80.005,1,89,5.029
80.004,1,90,4.9546
80.001,1,91,4.9363
80.001,1,92,4.9501
80.001,1,93,4.9543
79.999,1,94,5.0039
80.001,1,95,5.0736
80.006,1,97,5.208
80.004,1,99,5.3447
80.003,1,101,5.4786
80.004,1,103,5.5997
80.005,1,105,5.7156
80.007,1,110,5.892
80.009,1,115,5.9777
80.005,1,120,6.0053
80.006,1,125,5.9581
80.009,1,130,5.8972
80.012,1,135,5.8169
80.016,1,140,5.7391
80.019,1,145,5.6584
80.018,1,150,5.6087
80.012,1,155,5.5351
80.001,1,160,5.5134
79.999,1,165,5.4774
79.993,1,170,5.4883
79.993,1,175,5.4618
79.991,1,178,5.4772
79.996,1,180,5.4825
79.995,1,182,5.4658
79.994,1,185,5.4764
79.995,1,190,5.5003
79.995,1,195,5.5401
79.997,1,200,5.5734
80.004,1,205,5.6315
80.001,1,210,5.699
79.999,1,215,5.7853
79.999,1,220,5.8364
79.995,1,225,5.8935
79.998,1,230,5.9012
80.001,1,235,5.9147
80.006,1,240,5.7928
79.995,2,-5,2.1991
79.998,2,-2,2.1965
80.002,2,0,2.2007
80,2,2,2.2202
79.998,2,5,2.2238
79.995,2,10,2.2654
79.997,2,15,2.3166
80,2,20,2.3776
79.998,2,25,2.4669
80,2,30,2.5662
79.995,2,35,2.6887
79.995,2,40,2.8172
79.996,2,45,2.96
79.996,2,50,3.0778
79.997,2,55,3.1885
80,2,60,3.2513
79.998,2,65,3.2463
79.996,2,70,3.1412
79.996,2,75,2.9306
79.997,2,77,2.8411
79.998,2,79,2.7909
80,2,81,2.826
79.999,2,83,3.0332
80.001,2,85,3.4622
80,2,86,3.4364
79.998,2,87,3.2635
80,2,88,3.0966
80,2,89,2.992
80,2,90,2.9301
80.001,2,91,2.9169
80,2,92,2.9142
79.999,2,93,2.9352
80,2,94,2.9671
80.005,2,95,3.012
80.001,2,97,3.0999
80.004,2,99,3.1751
80.006,2,101,3.2483
80.005,2,103,3.2877
80.006,2,105,3.3324
80.004,2,110,3.3312
80.01,2,115,3.2605
80.009,2,120,3.1435
80.007,2,125,3.0049
80.01,2,130,2.8526
80.015,2,135,2.706
80.016,2,140,2.5791
80.019,2,145,2.4833
80.021,2,150,2.3895
80.014,2,155,2.3349
80.004,2,160,2.2651
80.002,2,165,2.2343
79.995,2,170,2.2152
79.991,2,175,2.2007
79.994,2,178,2.2234
79.997,2,180,2.22
79.993,2,182,2.2237
79.994,2,185,2.2376
79.993,2,190,2.2702
79.999,2,195,2.3152
79.999,2,200,2.3804
80.003,2,205,2.4563
80.002,2,210,2.5725
80.001,2,215,2.6852
79.998,2,220,2.8229
79.997,2,225,2.9546
79.993,2,230,3.0614
79.998,2,235,3.1911
80.006,2,240,3.2531
79.993,3,-5,0.8237
79.998,3,-2,0.8264
80,3,0,0.8274
80.001,3,2,0.8291
80,3,5,0.8304
80,3,10,0.8587
80,3,15,0.8995
80,3,20,0.9549
80.001,3,25,1.0238
80,3,30,1.1152
79.997,3,35,1.2225
79.995,3,40,1.3464
79.998,3,45,1.4954
79.997,3,50,1.6435
79.994,3,55,1.7935
79.992,3,60,1.925
79.991,3,65,2.0192
79.99,3,70,2.0239
79.991,3,75,1.9534
79.992,3,77,1.9053
79.993,3,79,1.8776
79.995,3,81,1.9119
79.996,3,83,2.0833
79.998,3,85,2.51
79.999,3,86,2.4754
79.999,3,87,2.2664
79.998,3,88,2.1117
79.998,3,89,2.0311
79.999,3,90,1.9762
79.997,3,91,1.9518
79.999,3,92,1.9526
80.002,3,93,1.9583
80.004,3,94,1.971
80.002,3,95,1.9931
80.003,3,97,2.0401
80.003,3,99,2.0694
80.004,3,101,2.0962
80.007,3,103,2.0966
80.01,3,105,2.0812
80.012,3,110,1.989
80.011,3,115,1.8455
80.011,3,120,1.6745
80.009,3,125,1.5296
80.009,3,130,1.3735
80.013,3,135,1.2385
80.022,3,140,1.1253
80.022,3,145,1.0259
80.027,3,150,0.9596
80.016,3,155,0.9059
80.008,3,160,0.8535
80.004,3,165,0.8272
80,3,170,0.8359
80,3,175,0.8252
79.997,3,178,0.8239
79.995,3,180,0.8287
79.993,3,182,0.8304
79.995,3,185,0.8444
79.996,3,190,0.8768
79.995,3,195,0.9004
79.998,3,200,0.9575
80.001,3,205,1.0236
80.007,3,210,1.1131
80.002,3,215,1.2128
79.997,3,220,1.3529
79.995,3,225,1.4917
79.997,3,230,1.6404
79.999,3,235,1.8068
80.004,3,240,1.9393
80.007,5,-5,0.055
80.005,5,-2,0.0499
80.005,5,0,0.0513
80.006,5,2,0.0513
80.006,5,5,0.0511
80.004,5,10,0.0566
80.004,5,15,0.0634
79.999,5,20,0.0795
79.997,5,25,0.0973
79.998,5,30,0.1281
79.996,5,35,0.1644
79.995,5,40,0.2185
79.996,5,45,0.2907
79.999,5,50,0.3856
80,5,55,0.5083
79.999,5,60,0.6435
80.004,5,65,0.7869
80,5,70,0.8952
79.997,5,75,0.9423
80.001,5,77,0.9525
80.001,5,79,0.967
80,5,81,1.0077
80.002,5,83,1.1377
80.001,5,85,1.4882
80.004,5,86,1.437
80.004,5,87,1.2595
80.004,5,88,1.1458
80.004,5,89,1.0742
80.006,5,90,1.0332
80.001,5,91,1.007
80.003,5,92,0.9933
80.003,5,93,0.9846
80.003,5,94,0.9785
80.001,5,95,0.9781
79.998,5,97,0.957
79.996,5,99,0.9431
79.998,5,101,0.9204
80.002,5,103,0.875
80.001,5,105,0.8247
80.007,5,110,0.6798
80.008,5,115,0.5293
80.009,5,120,0.4052
80.008,5,125,0.3058
80.01,5,130,0.2222
80.014,5,135,0.1783
80.021,5,140,0.1282
80.027,5,145,0.098
80.023,5,150,0.077
80.014,5,155,0.0676
80.008,5,160,0.0563
80.004,5,165,0.0556
80.002,5,170,0.0536
79.999,5,175,0.0539
79.998,5,178,0.0524
79.997,5,180,0.0533
79.995,5,182,0.0544
79.999,5,185,0.052
79.993,5,190,0.0606
79.996,5,195,0.0654
80.003,5,200,0.0766
80,5,205,0.093
80.008,5,210,0.1193
80.005,5,215,0.1604
79.999,5,220,0.2187
79.998,5,225,0.2897
79.993,5,230,0.3926
79.999,5,235,0.5034
80.005,5,240,0.6477
80.01,8,-5,
80.002,8,-2,
80.007,8,0,
80.012,8,2,
80.006,8,5,
80.004,8,10,
80.006,8,15,
80.01,8,20,
80.009,8,25,
80.011,8,30,
80,8,35,
79.999,8,40,
79.996,8,45,0.0012
80.007,8,50,0.0095
79.995,8,55,0.0309
80.004,8,60,0.0708
80.009,8,65,0.1381
80.005,8,70,0.2289
80,8,75,0.3201
80.007,8,77,0.3499
80.004,8,79,0.3861
80.003,8,81,0.4288
80.005,8,83,0.5013
80.003,8,85,0.741
80.001,8,86,0.7381
80.004,8,87,0.6122
80.001,8,88,0.5286
79.999,8,89,0.4732
80.002,8,90,0.4357
80.002,8,91,0.4125
80.002,8,92,0.401
80,8,93,0.3781
79.994,8,94,0.3654
80.002,8,95,0.3489
80.011,8,97,0.3115
80.012,8,99,0.2788
80.013,8,101,0.2293
80.01,8,103,0.1944
80.011,8,105,0.1643
80.008,8,110,0.0866
80.004,8,115,0.038
79.983,8,120,0.0134
79.993,8,125,0.0034
79.985,8,130,0.0014
80.006,8,135,
80.008,8,140,
79.999,8,145,
80.011,8,150,
80.017,8,155,
79.989,8,160,
79.986,8,165,
80.003,8,170,
80.011,8,175,
80.017,8,178,
80.012,8,180,
80.018,8,182,
80.012,8,185,
80.007,8,190,
80.006,8,195,
80.011,8,200,
80.018,8,205,
80.012,8,210,
80.018,8,215,
80.02,8,220,0.0012
79.995,8,225,0.0027
80.013,8,230,0.0093
79.996,8,235,0.0353
80.008,8,240,0.0741
